Repository: DataScienceUWMSE/SOM_OPV

# SOM_OPV

This repo provides code and notebooks for sompy project. You can find more detailed information from this publication.

### Prerequisites

You need to download anaconda and install python packages in the requirement.txt file using command below:

```
pip install -r requirement.txt
```

## Content

In the `Data` folder, the `compdata_classificatiion_des.csv` is the data file with molecular descriptors appened to it (More than 1800 descriptors are appended, and you can do feature selection based on them). The original data comes from Professor Saeki's paper: [Computer-Aided Screening of Conjugated Polymers for Organic Solar Cell: Classification by Random Forest](https://pubs-acs-org.offcampus.lib.washington.edu/doi/abs/10.1021/acs.jpclett.8b00635). You can find the original data there. 

Molecular descriptors are calculated using a third-party library called `Mordred Descriptor`.

Notebook can be run after installing Python, rdkit (I use Anaconda), mordred and some other libraries.

## Versioning

We use [SemVer](http://semver.org/) for versioning. For the versions available, see the [tags on this repository](https://github.com/your/project/tags).

File: Data/compdata.txt (part 1 of 7)
ID No.	Nickname	Ref. No	PCE_max(%)	PCE_ave(%)	Voc (V)	Jsc (mA cm^2)	FF	Mw (kg mol^-1)	Mn (kg mol^-1)	PDI (=Mw/Mn)	Monomer (g mol^-1)	-HOMO (eV)	-LUMO (eV)	bandgap(eV)	SMILES
1	PBTTT-C14	S1	2.34 	2.34 	0.530 	9.370 	0.480 	46.2 	22.0 	2.10 	724	5.10 	3.10 	1.88 	CC1=CC(CCCCCCCCCCCCCC)=C(C2=CC3=C(S2)C=C(C4=C(CCCCCCCCCCCCCC)C=C(C)S4)S3)S1
2	PCDTBT	S2	3.60 	3.60 	0.890 	6.920 	0.630 	73.0 	37.0 	1.97 	731	5.50 	3.60 	1.88 	CC1=CC(N(C(CCCCCCCC)CCCCCCCC)C2=C3C=CC(C4=CC=C(C5=CC=C(C6=CC=C(C)S6)C7=NSN=C57)S4)=C2)=C3C=C1
3	PCPDTBT	S3	5.12 	5.12 	0.610 	15.730 	0.530 	47.6 	26.6 	1.79 	564	5.30 	3.55 	1.43 	CC1=CC(C(CC(CCCC)CC)(CC(CCCC)CC)C2=C3SC(C4=CC=C(C)C5=NSN=C45)=C2)=C3S1
4	PffBT4T-2OD	S4	10.50 	10.20 	0.770 	18.400 	0.740 	93.7 	47.5 	1.97 	1089	5.34 	3.69 	1.65 	CC1=C(CC(CCCCCCCC)CCCCCCCCCC)C=C(C2=C(F)C(F)=C(C3=CC(CC(CCCCCCCCCC)CCCCCCCC)=C(C4=CC=C(C5=CC=C(C)S5)S4)S3)C6=NSN=C62)S1
5	PffBT4T-2OD	S4	10.40 	10.00 	0.770 	18.200 	0.740 	52.9 	28.2 	1.88 	1089	5.20 	3.57 	1.63 	CC1=C(CC(CCCCCCCC)CCCCCCCCCC)C=C(C2=CC=C(C3=CC(CC(CCCCCCCC)CCCCCCCCCC)=C(C4=CC(F)=C(C5=C(F)C=C(C)S5)S4)S3)C6=NSN=C62)S1
6	PffBT4T-2OD	S4	9.00 	9.00 	0.760 	17.900 	0.650 	71.7 	38.9 	1.84 	1089	5.34 	3.69 	1.65 	CC1=C(CC(CCCCCCCC)CCCCCCCCCC)C=C(C2=C(F)C(F)=C(C3=CC(CC(CCCCCCCCCC)CCCCCCCC)=C(C4=CC=C(C5=CC=C(C)S5)S4)S3)C6=NSN=C62)S1
7	PffBT4T-2OD	S4	7.70 	7.70 	0.720 	16.700 	0.630 	29.5 	16.6 	1.78 	1089	5.34 	3.69 	1.65 	CC1=C(CC(CCCCCCCC)CCCCCCCCCC)C=C(C2=C(F)C(F)=C(C3=CC(CC(CCCCCCCCCC)CCCCCCCC)=C(C4=CC=C(C5=CC=C(C)S5)S4)S3)C6=NSN=C62)S1
8	PNTz4T-2OD	S4	10.10 	9.70 	0.760 	19.800 	0.680 	49.9 	30.2 	1.65 	1161	5.24 	3.71 	1.53 	CC1=C(C[C@@H](CCCCCCCC)CCCCCCCCCC)C=C(C2=CC(C3=NSN=C3C(C4=CC(CC(CCCCCCCC)CCCCCCCCCC)=C(C5=CC=C(C6=CC=C(C)S6)S5)S4)=C7)=C7C8=NSN=C82)S1
9	PBDTTT-CF	S5	7.73 	7.40 	0.760 	15.200 	0.669 	68.0 	-	-	756	5.22 	3.45 	1.65 	O=C(CCCCCCC)C1=C(F)C2=C(C)SC(C3=CC4=C(OCC(CCCC)CC)C(SC(C)=C5)=C5C(OCC(CCCC)CC)=C4S3)=C2S1
10	PSBTBT	S6	5.10 	4.70 	0.680 	12.700 	0.550 	21.6 	18.0 	1.20 	580	5.05 	3.27 	1.45 	CC1=CC([Si](CC(CCCC)CC)(CC(CC)CCCC)C2=C3SC(C4=CC=C(C)C5=NSN=C45)=C2)=C3S1
11	PNTz4T	S7	10.10 	9.77 	0.710 	19.400 	0.734 	126.2 	52.6 	2.40 	1273	5.14 	3.46 	1.56 	CC1=CC=C(C2=C(CC(CCCCCCCCCC)CCCCCCCCCCCC)C=C(C3=CC(C4=NSN=C4C(C5=CC(CC(CCCCCCCCCCCC)CCCCCCCCCC)=C(C6=CC=C(C)S6)S5)=C7)=C7C8=NSN=C83)S2)S1
12	PSEHTT	S8	5.62 	5.52 	0.670 	13.180 	0.640 	132.2 	33.9 	3.90 	974	5.10 	3.30 	1.77 	CC1=CC(CC(CC)CCCC)=C(C2=NC(SC(C3=C(CC(CCCC)CC)C=C(C4=CC([Si](CC(CC)CCCC)(CC(CCCC)CC)C5=C6SC(C)=C5)=C6S4)S3)=N7)=C7S2)S1
13	PNOz4T	S9	8.90 	8.50 	0.960 	14.500 	0.640 	417.0 	57.2 	7.28 	1241	5.48 	3.65 	1.52 	CC1=CC=C(C2=C(CC(CCCCCCCCCC)CCCCCCCCCCCC)C=C(C3=CC(C4=NON=C4C(C5=CC(CC(CCCCCCCCCCCC)CCCCCCCCCC)=C(C6=CC=C(C)S6)S5)=C7)=C7C8=NON=C83)S2)S1
14	P3HT	S10	4.40 	4.40 	0.510 	15.000 	0.575 	21.1 	1.2 	1.82 	196	5.20 	3.27 	1.93 	CC1=CC(CCCCCC)=C(C)S1
15	PQT-12	S11	1.15 	1.15 	0.610 	4.310 	0.440 	11.2 	9.5 	1.18 	694	5.10 	3.10 	1.93 	CC1=CC(CCCCCCCCCCCC)=C(C2=CC=C(C3=CC=C(C4=C(CCCCCCCCCCCC)C=C(C)S4)S3)S2)S1
16	PQT-12	S11	0.83 	0.83 	0.540 	4.300 	0.360 	47.0 	39.0 	1.21 	694	5.10 	3.10 	1.93 	CC1=CC(CCCCCCCCCCCC)=C(C2=CC=C(C3=CC=C(C4=C(CCCCCCCCCCCC)C=C(C)S4)S3)S2)S1
17	PTB7-Th	S12	7.64 	7.64 	0.790 	14.020 	0.691 	124.0 	72.9 	1.70 	918	5.22 	3.64 	1.58 	O=C(OCC(CC)CCCC)C1=C(F)C2=C(C)SC(C3=CC4=C(C(C5=CC=C(CC(CC)CCCC)S5)=C(C=C(C)S6)C6=C4C7=CC=C(CC(CC)CCCC)S7)S3)=C2S1
18	PTB7-Th	S12	7.02 	7.02 	0.790 	13.020 	0.690 	78.0 	24.0 	2.60 	918	5.22 	3.64 	1.58 	O=C(OCC(CC)CCCC)C1=C(F)C2=C(C)SC(C3=CC4=C(C(C5=CC=C(CC(CC)CCCC)S5)=C(C=C(C)S6)C6=C4C7=CC=C(CC(CC)CCCC)S7)S3)=C2S1
19	PTB7-Th	S12	5.90 	5.90 	0.770 	12.160 	0.630 	249.0 	40.0 	3.70 	918	5.22 	3.64 	1.58 	O=C(OCC(CC)CCCC)C1=C(F)C2=C(C)SC(C3=CC4=C(C(C5=CC=C(CC(CC)CCCC)S5)=C(C=C(C)S6)C6=C4C7=CC=C(CC(CC)CCCC)S7)S3)=C2S1
20	PTB7-Th	S12	5.35 	5.35 	0.770 	11.630 	0.600 	375.0 	48.0 	4.70 	918	5.22 	3.64 	1.58 	O=C(OCC(CC)CCCC)C1=C(F)C2=C(C)SC(C3=CC4=C(C(C5=CC=C(CC(CC)CCCC)S5)=C(C=C(C)S6)C6=C4C7=CC=C(CC(CC)CCCC)S7)S3)=C2S1
21	PTB7	S13	7.40 	7.40 	0.740 	14.500 	0.690 	97.5 	46.4 	2.10 	786	5.15 	3.31 	1.72 	CC1=C(C(F)=C(C(OCC(CC)CCCC)=O)S2)C2=C(C3=CC4=C(OCC(CCCC)CC)C(SC(C)=C5)=C5C(OCC(CCCC)CC)=C4S3)S1
22	PPDTBT	S14	5.08 	4.89 	0.810 	10.400 	0.610 	42.7 	17.8 	2.40 	885	5.29 	3.57 	1.72 	CC(S1)=CC=C1C2=C(OCC(CCCCCC)CCCCCCCC)C=C(C3=CC=C(C4=CC=C(C)C5=NSN=C45)S3)C(OCC(CCCCCCCC)CCCCCC)=C2
23	PPDTFBT	S14	5.11 	5.02 	0.810 	10.200 	0.620 	71.5 	29.8 	2.40 	903	5.35 	3.63 	1.72 	CC(S1)=CC=C1C2=C(OCC(CCCCCC)CCCCCCCC)C=C(C3=CC=C(C4=C(F)C=C(C)C5=NSN=C45)S3)C(OCC(CCCCCCCC)CCCCCC)=C2
24	PPDT2FBT	S14	7.26 	7.06 	0.860 	11.400 	0.740 	119.3 	42.6 	2.80 	921	5.45 	3.69 	1.76 	CC(S1)=CC=C1C2=C(OCC(CCCCCC)CCCCCCCC)C=C(C3=CC=C(C4=C(F)C(F)=C(C)C5=NSN=C45)S3)C(OCC(CCCCCCCC)CCCCCC)=C2
25	PCz	S15	0.07 	0.07 	0.710 	0.260 	0.370 	75.5 	39.1 	1.93 	531	5.60 	3.60 	2.00 	CC1=CC(N(CC(CCCCCCCCCCCC)CCCCCCCCCC)C2=C3C=CC(C)=C2)=C3C=C1
26	PCV	S16	0.40 	0.40 	0.850 	0.889 	0.464 	3.9 	2.8 	1.40 	425	5.61 	2.83 	2.30 	CC1=CC(N(C2=CC=C(OCCCCCCCC)C=C2)C3=C4C=CC(/C=C/C)=C3)=C4C=C1
27	PCVT	S16	0.40 	0.40 	0.700 	1.076 	0.445 	5.7 	4.1 	1.40 	533	5.52 	2.92 	2.20 	C/C=C/C1=CC(N(C2=CC=C(OCCCCCCCC)C=C2)C3=C4C=CC(/C=C/C5=CC=C(C)S5)=C3)=C4C=C1
28	PCVTT	S16	0.30 	0.30 	0.550 	0.859 	0.484 	7.8 	3.7 	2.10 	840	5.49 	3.02 	2.10 	C/C=C/C1=CC(N(C2=CC=C(OCCCCCCCC)C=C2)C3=C4C=CC(/C=C/C5=C(CCCCCCCC)C=C(C6=CC(CCCCCCCC)=C(C)S6)S5)=C3)=C4C=C1
29	PCVTTTT	S16	0.20 	0.20 	0.500 	0.761 	0.432 	8.2 	4.3 	1.90 	1003	5.40 	2.96 	2.00 	C/C=C/C1=CC(N(C2=CC=C(OCCCCCCCC)C=C2)C3=C4C=CC(/C=C/C5=C(CCCCCCCC)C=C(C6=CC=C(C7=CC=C(C8=CC(CCCCCCCC)=C(C)S8)S7)S6)S5)=C3)=C4C=C1
30	PCPTDO	S16	0.80 	0.80 	0.800 	1.558 	0.546 	4.3 	3.3 	1.30 	1061	5.50 	3.50 	1.70 	C/C=C/C1=CC(N(C2=CC=C(OCCCCCCCC)C=C2)C3=C4C=CC(/C=C/C5=CC=C(C6=CC=C(C7=C(CCCCCC)C(CCCCCC)=C(C8=CC=C(C9=CC=C(C)S9)S8)S7(=O)=O)S6)S5)=C3)=C4C=C1
31	PCDTBT	S17	6.10 	6.10 	0.880 	10.600 	0.660 	54.0 	36.0 	1.50 	731	5.50 	3.60 	1.88 	CC1=CC(N(C(CCCCCCCC)CCCCCCCC)C2=C3C=CC(C4=CC=C(C5=CC=C(C6=CC=C(C)S6)C7=NSN=C75)S4)=C2)=C3C=C1
32	PCDTQx	S18	1.80 	1.80 	0.950 	3.000 	0.560 	13.8 	9.0 	1.53 	715	5.46 	3.42 	2.02 	CC1=CC(N(C(CCCCCCCC)CCCCCCCC)C2=C3C=CC(C4=CC=C(C5=CC=C(C6=CC=C(C)S6)C7=NON=C75)S4)=C2)=C3C=C1
33	PCDTTPP	S18	1.10 	1.10 	0.900 	2.600 	0.440 	18.7 	11.0 	1.70 	726	5.52 	3.67 	1.89 	CC1=CC(N(C(CCCCCCCC)CCCCCCCC)C2=C3C=CC(C4=CC=C(C5=CN=C(C6=CC=C(C)S6)C7=NC=CN=C75)S4)=C2)=C3C=C1
34	PCDTPT	S18	0.70 	0.70 	0.710 	2.900 	0.320 	6.2 	4.0 	1.54 	732	5.53 	3.80 	1.75 	CC1=CC(N(C(CCCCCCCC)CCCCCCCC)C2=C3C=CC(C4=CC=C(C5=CN=C(C6=CC=C(C)S6)C7=NSN=C75)S4)=C2)=C3C=C1
35	PCDTBX	S18	2.40 	2.40 	0.960 	3.700 	0.600 	51.2 	26.0 	1.97 	725	5.47 	3.65 	1.87 	CC1=CC(N(C(CCCCCCCC)CCCCCCCC)C2=C3C=CC(C4=CC=C(C5=CC=C(C6=CC=C(C)S6)C7=NC=CN=C75)S4)=C2)=C3C=C1
36	PCDTPX	S18	0.80 	0.80 	0.850 	1.400 	0.600 	6.0 	4.5 	1.33 	716	5.55 	3.93 	1.67 	CC1=CC(N(C(CCCCCCCC)CCCCCCCC)C2=C3C=CC(C4=CC=C(C5=CN=C(C6=CC=C(C)S6)C7=NON=C75)S4)=C2)=C3C=C1
37	P1	S19	0.47 	0.47 	0.820 	1.520 	0.380 	9.5 	4.8 	1.90 	717	5.70 	4.15 	1.57 	CC1=CC(N(C(CCCCCCCC)CCCCCCCC)C2=C3C=CC(C4=CC=C(C5=NN=C(C6=CC=C(C)S6)C7=NON=C75)S4)=C2)=C3C=C1
38	P2	S19	0.13 	0.13 	0.660 	0.550 	0.350 	8.9 	3.5 	2.50 	727	5.73 	3.88 	1.91 	CC1=CC(N(C(CCCCCCCC)CCCCCCCC)C2=C3C=CC(C4=CC=C(C5=NN=C(C6=CC=C(C)S6)C7=NC=CN=C75)S4)=C2)=C3C=C1
39	P3	S19	0.37 	0.37 	0.910 	0.860 	0.440 	8.1 	4.4 	1.80 	952	5.76 	3.99 	1.79 	CC1=CC(N(C(CCCCCCCC)CCCCCCCC)C2=C3C=CC(C4=CC=C(C5=NN=C(C6=CC=C(C)S6)C7=NC(CCCCCCCC)=C(CCCCCCCC)N=C75)S4)=C2)=C3C=C1
40	PC-DTBT	S20	3.05 	3.05 	0.800 	7.660 	0.500 	24.8 	16.5 	1.50 	787	5.48 	3.46 	1.72 	CC1=CC(N(C(CCCCCCCCCC)CCCCCCCCCC)C2=C3C=CC(C4=CC=C(C5=CC=C(C6=CC=C(C)S6)C7=NSN=C75)S4)=C2)=C3C=C1
41	TP3	S20	1.02 	1.02 	0.560 	4.410 	0.410 	10.6 	6.6 	1.60 	815	5.24 	3.45 	1.57 	CC1=CC(N(C(CCCCCCCCCC)CCCCCCCCCC)C2=C3C=CC(C4=CC=C(C5=C6C(N=C(C)C(C)=N6)=C(C7=CC=C(C)S7)S5)S4)=C2)=C3C=C1
42	TP4	S20	0.90 	0.90 	0.620 	3.940 	0.370 	14.0 	7.8 	1.80 	939	5.23 	3.55 	1.46 	CC1=CC(N(C(CCCCCCCCCC)CCCCCCCCCC)C2=C3C=CC(C4=CC=C(C5=C6C(N=C(C7=CC=CC=C7)C(C8=CC=CC=C8)=N6)=C(C9=CC=C(C)S9)S5)S4)=C2)=C3C=C1
43	PF-DTBT	S20	2.67 	2.67 	1.020 	5.120 	0.510 	15.8 	11.3 	1.40 	716	5.56 	3.47 	1.85 	CC1=CC=C(C2=CC=C(C3=CC=C(C4=CC=C(C5=CC=C(C)S5)C6=NSN=C64)S3)C=C2C7(CC(CC)CCCC)CC(CC)CCCC)C7=C1
44	TP1	S20	1.37 	1.37 	0.600 	3.970 	0.570 	5.7 	4.2 	1.40 	744	5.26 	3.45 	1.61 	CC1=CC=C(C2=CC=C(C3=CC=C(C4=C(N=C(C)C(C)=N5)C5=C(C6=CC=C(C)S6)S4)S3)C=C2C7(CC(CC)CCCC)CC(CC)CCCC)C7=C1
45	TP2	S20	0.89 	0.89 	0.640 	4.070 	0.340 	11.7 	5.8 	2.00 	868	5.27 	3.53 	1.55 	CC1=CC=C(C2=CC=C(C3=CC=C(C4=C(N=C(C5=CC=CC=C5)C(C6=CC=CC=C6)=N7)C7=C(C8=CC=C(C)S8)S4)S3)C=C2C9(CC(CC)CCCC)CC(CC)CCCC)C9=C1
46	PIC-DTBT	S20	1.47 	1.47 	0.940 	3.770 	0.410 	33.9 	17.5 	1.90 	1171	5.45 	3.55 	1.91 	CC1=CC=C(C2=CC(N(C(CCCCCCCCCC)CCCCCCCCCC)C3=CC(C4=CC=C(C5=CC=C(C6=CC=C(C)S6)C7=NSN=C75)S4)=CC=C38)=C8C=C2N9C(CCCCCCCCCC)CCCCCCCCCC)C9=C1
47	TP5	S20	0.84 	0.84 	0.680 	2.550 	0.490 	20.9 	12.3 	1.70 	1199	5.30 	3.47 	1.65 	CC1=CC=C(C2=CC(N(C(CCCCCCCCCC)CCCCCCCCCC)C3=CC(C4=CC=C(C5=C(N=C(C)C(C)=N6)C6=C(C7=CC=C(C)S7)S5)S4)=CC=C38)=C8C=C2N9C(CCCCCCCCCC)CCCCCCCCCC)C9=C1
48	TP6	S20	1.27 	1.27 	0.700 	3.940 	0.460 	26.4 	14.4 	1.80 	1323	5.32 	3.59 	1.51 	CC1=CC=C(C2=CC(N(C(CCCCCCCCCC)CCCCCCCCCC)C3=CC(C4=CC=C(C5=C(N=C(C6=CC=CC=C6)C(C7=CC=CC=C7)=N8)C8=C(C9=CC=C(C)S9)S5)S4)=CC=C3%10)=C%10C=C2N%11C(CCCCCCCCCC)CCCCCCCCCC)C%11=C1
49	P3	S21	0.61 	0.61 	0.410 	5.160 	0.290 	5.1 	3.3 	1.55 	1309	4.80 	3.70 	1.10 	CC1=CC(N(C2=CC=C(N(C3=CC=C(OCC(CCCCCC)CCCC)C=C3)C4=CC=C(OCC(CCCCCC)CCCC)C=C4)C=C2)C5=C6C=CC(C7=CC=C(C8=C(N=C(C9=CC=CC=C9)C(C%10=CC=CC=C%10)=N%11)C%11=C(C%12=CC=C(C)S%12)C%13=NSN=C%138)S7)=C5)=C6C=C1
50	PDPP3T	S22	4.70 	4.70 	0.650 	11.800 	0.600 	170.1 	54.0 	3.15 	859	5.17 	3.61 	1.30 	O=C1N(CC(CCCCCC)CCCCCCCC)C(C2=CC=C(C)S2)=C3C1=C(C4=CC=C(C5=CC=C(C)S5)S4)N(CC(CCCCCCCC)CCCCCC)C3=O
51	PCBTDPP	S23	3.20 	3.20 	0.800 	8.600 	0.470 	63.0 	30.0 	2.10 	956	5.40 	3.90 	1.57 	O=C1N(CCCCCCCC)C(C2=CC=C(C)S2)=C3C1=C(C4=CC=C(C(C=C5)=CC6=C5C7=CC=C(C)C=C7N6C(CCCCCCCC)CCCCCCCC)S4)N(CCCCCCCC)C3=O
52	PCBTDPP	S24	3.80 	3.80 	0.770 	9.100 	0.550 	56.7 	27.0 	2.10 	1068	5.40 	3.90 	1.58 	O=C1N(CCCCCCCCCC)C(C2=CC=C(C)S2)=C3C1=C(C4=CC=C(C(C=C5)=CC6=C5C7=CC=C(C)C=C7N6C(CCCCCCCCCC)CCCCCCCCCC)S4)N(CCCCCCCCCC)C3=O
53	PGFDTDPP (C4)	S25	1.50 	1.50 	0.760 	4.100 	0.620 	37.0 	13.0 	2.80 	890	5.38 	3.70 	1.63 	O=C1N(CCCCCCCC)C(C2=CC=C(C3=CC=C([Ge](CCCC)(CCCC)C4=C5C=CC(C)=C4)C5=C3)S2)=C6C1=C(C7=CC=C(C)S7)N(CCCCCCCC)C6=O
54	PGFDTDPP (C8)	S25	1.20 	1.20 	0.760 	2.800 	0.560 	49.0 	14.0 	3.50 	1003	5.38 	3.64 	1.64 	CC1=CC([Ge](CCCCCCCC)(CCCCCCCC)C2=C3C=CC(C4=CC=C(C(N(CCCCCCCC)C5=O)=C6C5=C(C7=CC=C(C)S7)N(CCCCCCCC)C6=O)S4)=C2)=C3C=C1
55	PGFDTBT	S25	2.80 	2.80 	0.790 	6.900 	0.510 	24.0 	10.0 	2.40 	778	5.38 	3.91 	1.79 	CC1=CC([Ge](CCCCCCCC)(CCCCCCCC)C2=C3C=C(C4=CC=C(C5=CC=C(C6=CC=C(C)S6)C7=NSN=C75)S4)C=C2)=C3C=C1
56	PC-DTDPP	S26	2.26 	2.26 	0.760 	5.350 	0.560 	161.6 	91.3 	1.77 	1012	5.42 	3.64 	1.63 	O=C1N(CC(CC)CCCC)C(C2=CC=C(C3=CC=C4C(N(C(CCCCCCCCCC)CCCCCCCCCC)C5=C4C=CC(C)=C5)=C3)S2)=C6C1=C(C7=CC=C(C)S7)N(CC(CC)CCCC)C6=O
57	PF-DTDPP	S26	0.88 	0.88 	0.740 	2.510 	0.470 	27.1 	15.3 	1.77 	941	5.35 	3.66 	1.75 	O=C1N(CCCCCCCC)C(C2=CC=C(C)S2)=C3C1=C(C4=CC=C(C5=CC=C6C(C(CCCCCCCC)(CCCCCCCC)C7=C6C=CC(C)=C7)=C5)S4)N(CCCCCCCC)C3=O
58	PDTP-DTDPP	S26	1.12 	1.12 	0.440 	4.470 	0.570 	14.5 	8.5 	1.70 	968	5.02 	3.64 	1.13 	O=C1N(C[C@@H](CCCC)CC)C(C2=CC=C(C)S2)=C3C1=C(C4=CC=C(C5=CC(N(C(C[C@@H](CCCC)CC)CC(CCCC)CC)C6=C7SC(C)=C6)=C7S5)S4)N(C[C@H](CC)CCCC)C3=O
59	PDTP-DTDPP(Bu)	S27	2.71 	2.71 	0.380 	14.870 	0.480 	38.6 	18.9 	2.04 	855	4.90 	3.63 	1.13 	O=C1N(CCCC)C(C2=CC=C(C)S2)=C3C1=C(C4=CC=C(C5=CC(N(C(C[C@@H](CCCC)CC)CC(CCCC)CC)C6=C7SC(C)=C6)=C7S5)S4)N(CCCC)C3=O
60	PDPP-DTS	S28	2.10 	2.10 	0.550 	7.500 	0.508 	31.1 	11.1 	2.80 	968	5.04 	3.47 	1.29 	O=C1N(CC(CC)CCCC)C(C2=CC=C(C)S2)=C3C1=C(C4=CC=C(C5=CC([Si](CC(CC)CCCC)(CC(CCCC)CC)C6=C7SC(C)=C6)=C7S5)S4)N(CC(CCCC)CC)C3=O
61	PDPP-BDT	S28	2.53 	2.53 	0.680 	8.400 	0.443 	20.4 	8.5 	2.40 	997	5.16 	3.51 	1.31 	O=C1N(CC(CC)CCCC)C(C2=CC=C(C)S2)=C3C1=C(C4=CC=C(C5=CC6=C(C(OCCCCCCCC)=C(C=C(C)S7)C7=C6OCCCCCCCC)S5)S4)N(CC(CCCC)CC)C3=O
62	PDPP-BDP	S28	4.31 	4.31 	0.680 	10.100 	0.627 	47.7 	22.7 	2.10 	965	5.21 	3.63 	1.34 	O=C1N(CC(CC)CCCC)C(C2=CC=C(C)S2)=C3C1=C(C4=CC=C(C5=CC(C(C(CCCCC)CC)=C(C(CCCCC)CC)C6=C7SC(C)=C6)=C7S5)S4)N(CC(CCCC)CC)C3=O
63	P4TDPP	S29	2.43 	2.43 	0.650 	8.050 	0.460 	19.3 	10.1 	1.91 	1104	5.17 	3.62 	1.29 	O=C1N(CC(CC)CCCC)C(C2=CC=C(C)S2)=C3C1=C(C4=CC=C(C5=C(C6=CC=C(C[C@H](CCCC)CC)S6)C=C(C7=CC(C8=CC=C(C[C@@H](CCCC)CC)S8)=C(C)S7)S5)S4)N(CC(CCCC)CC)C3=O
64	P4TBT	S29	1.39 	1.39 	0.900 	4.710 	0.330 	19.7 	12.5 	1.57 	716	5.52 	3.24 	1.88 	CC1=CC=C(C2=C(C3=CC=C(C[C@H](CCCC)CC)S3)C=C(C4=CC(C5=CC=C(CC(CCCC)CC)S5)=C(C)S4)S2)C6=NSN=C16
65	P4TDTBT	S29	1.28 	1.28 	0.570 	6.280 	0.360 	26.2 	10.6 	2.46 	880	5.04 	3.38 	1.60 	CC[C@@H](CCCC)CC(S1)=CC=C1C2=C(C(S3)=CC=C3C4=CC=C(C5=CC=C(C)S5)C6=NSN=C64)SC(C7=CC(C8=CC=C(CC(CCCC)CC)S8)=C(C)S7)=C2
66	P4TPDTQ	S29	1.29 	1.29 	0.690 	5.390 	0.350 	26.6 	13.2 	2.02 	1283	5.28 	3.22 	1.83 	CC[C@@H](CCCC)CC(S1)=CC=C1C2=C(C(S3)=CC=C3C4=CC=C(C5=CC=C(C)S5)C6=C4N=C(C7=CC=C(OCC(CC)CCCC)C=C7)C(C8=CC=C(OCC(CCCC)CC)C=C8)=N6)SC(C9=CC(C%10=CC=C(CC(CCCC)CC)S%10)=C(C)S9)=C2
67	PCTDPP	S30	2.27 	2.27 	0.470 	10.870 	0.450 	38.2 	18.0 	2.12 	953	4.95 	3.31 	1.31 	O=C1N(CC(CC)CCCC)C(C2=CC=C(C)S2)=C3C1=C(C4=CC=C(C5=CC(C(CCCCCCCC)(CCCCCCCC)C6=C7SC(C)=C6)=C7S5)S4)N(CC(CCCC)CC)C3=O
68	PTB1	S31	5.60 	5.60 	0.560 	15.600 	0.630 	22.9 	18.3 	1.20 	824	4.90 	3.20 	1.58 	CC1=CC2=C(C(OCCCCCCCC)=C(C=C(C3=C4C(C=C(C(OCCCCCCCCCCCC)=O)S4)=C(C)S3)S5)C5=C2OCCCCCCCC)S1
69	PBDTTT-C	S32	6.58 	6.58 	0.700 	14.700 	0.640 	30.0 	16.7 	1.80 	738	5.12 	3.55 	1.61 	CC1=CC2=C(C(OCC(CCCC)CC)=C(C=C(C3=C4C(SC(C(C(CC)CCCC)=O)=C4)=C(C)S3)S5)C5=C2OCC(CC)CCCC)S1
70	PDTT	S33	3.64 	3.64 	0.680 	9.850 	0.540 	128.5 	35.7 	3.60 	1089	5.15 	2.95 	1.59 	CC(S1)=CC2=C1C3=C(C(OCC(CCCCCC)CCCCCCCC)=C(C4=C(C=C(C5=C6C(SC(C(CC(CC)CCCC)=O)=C6)=C(C)S5)S4)S7)C7=C3OCC(CCCCCCCC)CCCCCC)S2
71	PBDTDPT1	S34	3.42 	3.42 	0.930 	6.580 	0.560 	157.5 	43.5 	3.62 	1022	5.42 	3.60 	1.84 	CC(S1)=CC2=C1C(OCCCCCCCCCCCC)=C(C=C(C3=C4C(C(N(CC(C#CC#CC#CC#CC#C)CCCCCCCC)C4=O)=O)=C(C)S3)S5)C5=C2OCCCCCCCCCCCC.[HH].[HH].[HH].[HH].[HH].[HH].[HH].[HH].[HH].[HH].[HH].[HH]
72	PBDTDPT2	S34	4.79 	4.79 	0.910 	10.340 	0.510 	600.3 	91.1 	6.59 	910	5.44 	3.58 	1.84 	CC(S1)=CC2=C1C(OCC(CCCC)CC)=C(C=C(C3=C4C(C(N(CC(C#CC#CC#CC#CC#C)CCCCCCCC)C4=O)=O)=C(C)S3)S5)C5=C2OCC(CCCC)CC.[HH].[HH].[HH].[HH].[HH].[HH].[HH].[HH].[HH].[HH].[HH].[HH]
73	P1	S35	1.54 	1.44 	0.410 	7.390 	0.480 	89.6 	32.0 	2.80 	882	4.85 	3.35 	1.50 	CC1=C2C(C(N(CCCCCCCCCCCC)C2=O)=O)=C(C3=C(OCCCCCCCCCCCC)C=C(C4=CC(OCCCCCCCCCCCC)=C(C)S4)S3)S1
74	P2	S35	0.64 	0.57 	0.590 	1.590 	0.540 	110.0 	55.0 	2.00 	882	5.05 	3.53 	1.50 	CC1=C2C(C(N(CC(CCCCCC)CCCC)C2=O)=O)=C(C3=C(OCCCCCCCCCCCC)C=C(C4=CC(OCCCCCCCCCCCC)=C(C)S4)S3)S1
75	P3	S35	3.15 	3.06 	0.760 	8.120 	0.500 	300.8 	64.0 	4.70 	749	5.26 	3.59 	1.67 	CC1=C2C(C(N(CCCCCCCCCCCC)C2=O)=O)=C(C3=CC(C(CCCCCCCC)(CCCCCCCC)C4=C5SC(C)=C4)=C5S3)S1
76	PDTSTPD	S36	7.30 	7.30 	0.880 	12.200 	0.680 	44.8 	28.0 	1.60 	709	5.57 	3.88 	1.69 	CC1=C2C(C(N(CCCCCCCC)C2=O)=O)=C(C3=CC([Si](CC(CCCC)CC)(CC(CCCC)CC)C4=C5SC(C)=C4)=C5S3)S1
77	H3	S37	0.25 	0.25 	0.560 	1.160 	0.380 	147.6 	67.1 	2.20 	612	5.07 	3.04 	2.03 	CC(S1)=CC2=C1C(OCCCCCCCCCCCC)=C(C=C(/C=C/C)S3)C3=C2OCCCCCCCCCCCC
78	H6	S37	1.60 	1.60 	0.750 	3.780 	0.560 	84.1 	46.7 	1.80 	668	5.05 	2.99 	2.06 	CC(S1)=CC2=C1C(OCCCCCCCCCCCC)=C(C=C(C3=CC=C(C)S3)S4)C4=C2OCCCCCCCCCCCC
79	H8	S37	0.36 	0.36 	0.370 	2.460 	0.400 	55.3 	29.1 	1.90 	726	4.56 	2.59 	1.97 	CC(S1)=CC2=C1C(OCCCCCCCCCCCC)=C(C=C(C3=C4C(OCCO4)=C(C)S3)S5)C5=C2OCCCCCCCCCCCC
80	H1	S37	0.23 	0.23 	0.600 	1.540 	0.260 	40.4 	20.2 	2.00 	866	4.78 	3.15 	1.63 	CC(S1)=CC2=C1C(OCCCCCCCCCCCC)=C(C=C(C3=CC=C(C)C4=C3N=C(C5=CC=CC=C5)C(C6=CC=CC=C6)=N4)S7)C7=C2OCCCCCCCCCCCC
81	H7	S37	0.90 	0.90 	0.680 	2.970 	0.440 	31.5 	18.5 	1.70 	720	5.10 	3.40 	1.70 	CC(S1)=CC2=C1C(OCCCCCCCCCCCC)=C(C=C(C3=CC=C(C)C4=NSN=C43)S5)C5=C2OCCCCCCCCCCCC
82	H9	S37	0.11 	0.11 	0.220 	1.410 	0.350 	76.1 	34.6 	2.20 	720	4.65 	3.60 	1.05 	CC(S1)=CC2=C1C(OCCCCCCCCCCCC)=C(C=C(C3=C4C(N=CC=N4)=C(C)S3)S5)C5=C2OCCCCCCCCCCCC
83	H11	S37	0.18 	0.18 	0.550 	1.050 	0.320 	35.5 	16.9 	2.10 	768	4.88 	3.36 	1.52 	CC(S1)=CC2=C1C(OCCCCCCCCCCCC)=C(C=C(C3=CC=C(C)C4=N[Se]N=C43)S5)C5=C2OCCCCCCCCCCCC
84	PBDT-BT	S38	9.40 	9.15 	0.920 	15.400 	0.640 	468.0 	112.0 	4.20 	908	5.45 	3.70 	1.75 	CC(S1)=CC2=C1C(C3=CC(CCCCCC)=C(CC(CC)CCCC)S3)=C(C=C(C4=CC=C(C)C5=NSN=C54)S6)C6=C2C7=CC(CCCCCC)=C(CC(CCCC)CC)S7
85	PBDTPTD	S39	5.50 	5.50 	0.850 	9.810 	0.660 	34.3 	13.2 	2.60 	737	5.56 	3.76 	1.80 	CC(S1)=CC2=C1C(OCC(CC)CCCC)=C(C=C(C3=C4C(C(N(CCCCCCCC)C4=O)=O)=C(C)S3)S5)C5=C2OCC(CCCC)CC
86	PBDTBDD	S40	6.67 	6.67 	0.860 	10.680 	0.723 	13.6 	11.5 	1.18 	1212	5.23 	3.43 	1.80 	CC(S1)=CC2=C1C(C3=CC=C(CC(CC)CCCC)S3)=C(C=C(C4=CC=C(C5=C(C(C6=C(CC(CC)CCCC)SC(CC(CC)CCCC)=C6C7=O)=O)C7=C(C8=CC=C(C)S8)S5)S4)S9)C9=C2C%10=CC=C(CC(CCCC)CC)S%10
87	PBQ-4	S41	8.55 	8.55 	0.900 	13.580 	0.702 	54.5 	22.7 	2.40 	1379	5.05 	3.30 	1.73 	CC(S1)=CC2=C1C(C3=CC(F)=C(CC(CC)CCCC)S3)=C(C=C(C4=CC=C(C5=C(F)C(F)=C(C6=CC=C(C)S6)C7=C5N=C(C8=CC=C(OCCCCCCCC)C=C8)C(C9=CC=C(OCCCCCCCC)C=C9)=N7)S4)S%10)C%10=C2C%11=CC(F)=C(CC(CCCC)CC)S%11
88	PBQ-1	S41	5.63 	5.63 	0.640 	12.560 	0.701 	210.3 	68.5 	3.07 	1307	4.66 	2.95 	1.64 	CC(S1)=CC2=C1C(C3=CC=C(CC(CC)CCCC)S3)=C(C=C(C4=CC=C(C5=CC=C(C6=CC=C(C)S6)C7=C5N=C(C8=CC=C(OCCCCCCCC)C=C8)C(C9=CC=C(OCCCCCCCC)C=C9)=N7)S4)S%10)C%10=C2C%11=CC=C(CC(CCCC)CC)S%11
89	PBQ-2	S41	6.25 	6.25 	0.760 	13.050 	0.633 	23.2 	10.2 	2.27 	1343	4.86 	3.15 	1.66 	CC(S1)=CC2=C1C(C3=CC(F)=C(CC(CC)CCCC)S3)=C(C=C(C4=CC=C(C5=CC=C(C6=CC=C(C)S6)C7=C5N=C(C8=CC=C(OCCCCCCCC)C=C8)C(C9=CC=C(OCCCCCCCC)C=C9)=N7)S4)S%10)C%10=C2C%11=CC(F)=C(CC(CCCC)CC)S%11
90	PBQ-3	S41	7.39 	7.39 	0.800 	13.600 	0.677 	65.5 	18.3 	3.58 	1343	4.92 	3.21 	1.68 	CC(S1)=CC2=C1C(C3=CC=C(CC(CC)CCCC)S3)=C(C=C(C4=CC=C(C5=C(F)C(F)=C(C6=CC=C(C)S6)C7=C5N=C(C8=CC=C(OCCCCCCCC)C=C8)C(C9=CC=C(OCCCCCCCC)C=C9)=N7)S4)S%10)C%10=C2C%11=CC=C(CC(CCCC)CC)S%11
91	PBDTTT-S-T	S42	5.93 	5.93 	0.810 	12.270 	0.620 	684.0 	108.6 	6.30 	1032	5.29 	3.68 	1.61 	CC(S1)=CC2=C1C(C3=CC=C(CC(CCCC)CC)S3)=C(C=C(C4=C5C(C=C(S(=O)(CC(CCCCCC)CCCCCCCC)=O)S5)=C(C)S4)S6)C6=C2C7=CC=C(CC(CCCC)CC)S7
92	PDT-S-T	S42	7.79 	7.79 	0.730 	16.630 	0.641 	114.0 	22.4 	5.10 	1144	5.21 	3.68 	1.59 	CC1=C(C=C(S(=O)(CC(CCCCCC)CCCCCCCC)=O)S2)C2=C(C3=CC4=C(S3)C5=C(C6=CC=C(C[C@H](CCCC)CC)S6)C7=C(C(SC(C)=C8)=C8S7)C(C9=CC=C(C[C@@H](CCCC)CC)S9)=C5S4)S1
93	PBDTDTTT-S-T	S43	7.48 	7.48 	0.690 	16.350 	0.663 	125.0 	35.7 	3.50 	1196	5.04 	3.68 	1.59 	CC(S1)=CC2=C1C(C3=CC=C(C[C@H](CCCC)CC)S3)=C(C=C(C4=CC=C(C5=C6C(C=C(S(=O)(CC(CCCCCC)CCCCCCCC)=O)S6)=C(C7=CC=C(C)S7)S5)S4)S8)C8=C2C9=CC=C(C[C@@H](CCCC)CC)S9
94	PBDTBT	S44	1.71 	1.71 	0.760 	5.320 	0.423 	201.3 	54.4 	3.70 	833	5.22 	3.68 	1.67 	CC(S1)=CC2=C1C(OCC(CCCCCCCC)CCCCCC)=C(C=C(C3=CC=C(C)C4=NSN=C43)S5)C5=C2OCC(CCCCCCCC)CCCCCC
95	PBDTDTBT	S44	7.40 	7.40 	0.790 	13.560 	0.691 	353.5 	82.2 	4.30 	996	5.24 	3.68 	1.72 	CC(S1)=CC2=C1C(OCC(CC)CCCC)=C(C=C(C3=C(CC(CC)CCCC)C=C(C4=CC=C(C5=CC(CC(CC)CCCC)=C(C)S5)C6=NSN=C64)S3)S7)C7=C2OCC(CC)CCCC
96	PBDPP-1	S45	2.83 	2.83 	0.690 	6.500 	0.630 	100.0 	40.0 	2.50 	1221	5.29 	3.84 	1.45 	CC(S1)=CC2=C1C(OC[C@H](CCCC)CC)=C(C=C(C3=CC=C(C(N(CC(CCCCCC)CCCCCCCC)C4=O)=C5C4=C(C6=CC=C(C)S6)N(CC(CCCCCC)CCCCCCCC)C5=O)S3)S7)C7=C2OC[C@H](CCCC)CC
97	PBDPP-2	S45	4.23 	4.23 	0.730 	8.420 	0.680 	60.8 	32.0 	1.90 	1353	5.29 	3.84 	1.45 	CC(S1)=CC2=C1C(C3=CC=C(C[C@H](CCCC)CC)S3)=C(C=C(C4=CC=C(C(N(CC(CCCCCC)CCCCCCCC)C5=O)=C6C5=C(C7=CC=C(C)S7)N(CC(CCCCCC)CCCCCCCC)C6=O)S4)S8)C8=C2C9=CC=C(C[C@H](CCCC)CC)S9
98	PBDPP-3	S45	6.18 	6.18 	0.630 	16.250 	0.600 	48.3 	21.0 	2.30 	1465	5.05 	3.62 	1.43 	CC(S1)=CC2=C1C(C3=CC=C(CC(CCCC)CC)S3)=C(C=C(C4=CC5=C(C=C(C(N(CC(CCCCCC)CCCCCCCC)C6=O)=C7C6=C(C8=CC9=C(C=C(C)S9)S8)N(CC(CCCCCC)CCCCCCCC)C7=O)S5)S4)S%10)C%10=C2C%11=CC=C(CC(CCCC)CC)S%11
99	PBDTFQ-T	S46	5.68 	5.30 	0.840 	9.180 	0.670 	270.0 	101.0 	2.67 	1291	6.00 	4.23 	1.77 	CC(S1)=CC2=C1C(CC(CCCC)CCCCCC)=C(C=C(C3=CC=C(C4=C(F)C(F)=C(C5=CC=C(C)S5)C6=C4N=C(C7=CC=C(OCCCCCCCC)C=C7)C(C8=CC=C(OCCCCCCCC)C=C8)=N6)S3)S9)C9=C2CC(CCCCCC)CCCC
100	PBDTFQ-TT	S46	5.60 	5.29 	0.820 	10.870 	0.590 	42.0 	15.0 	2.80 	1403	5.90 	4.23 	1.71 	CC(S1)=CC2=C1C(CC(CCCC)CCCCCC)=C(C=C(C3=CC4=C(C=C(C5=C(F)C(F)=C(C6=CC7=C(C=C(C)S7)S6)C8=C5N=C(C9=CC=C(OCCCCCCCC)C=C9)C(C%10=CC=C(OCCCCCCCC)C=C%10)=N8)S4)S3)S%11)C%11=C2CC(CCCCCC)CCCC
101	P1	S47	3.30 	3.30 	0.810 	6.110 	0.670 	8.5 	5.3 	1.60 	1233	5.39 	3.52 	1.84 	O=C1N(CC(CCCCCCCCCC)CCCCCCCC)C(C2=C(C3=CC=C(C4=CC=C(C)S4)S3)SC(C5=CC=C(S5)C6=CC=C(C7=CC8=C(OCC(CCCC)CC)C9=C(C=C(C)S9)C(OCC(CCCC)CC)=C8S7)S6)=C21)=O
102	P2	S47	5.55 	5.55 	0.880 	9.300 	0.680 	88.8 	42.3 	2.10 	1181	5.47 	3.40 	1.82 	O=C1N(CC(CCCCCCCCCC)CCCCCCCC)C(C2=C(C3=CC(SC(C)=C4)=C4S3)SC(C5=CC(S6)=C(S5)C=C6C7=CC8=C(OCC(CCCC)CC)C9=C(C=C(C)S9)C(OCC(CCCC)CC)=C8S7)=C21)=O
103	P3	S47	5.77 	5.77 	0.830 	10.600 	0.650 	167.7 	19.5 	8.60 	1238	5.42 	3.52 	1.89 	O=C1N(CC(CCCC)CCCCCC)C(C2=C(C3=CC(SC(C)=C4CCCCCC)=C4S3)SC(C5=CC6=C(S5)C(CCCCCC)=C(C7=CC8=C(OCC(CCCC)CC)C9=C(C=C(C)S9)C(OCC(CCCC)CC)=C8S7)S6)=C21)=O
104	P4	S47	7.71 	7.71 	0.860 	13.700 	0.660 	51.0 	23.2 	2.20 	1482	5.38 	3.47 	1.85 	O=C1N(CC(CCCCCCCCCC)CCCCCCCC)C(C2=C(C3=CC(SC(C)=C4CCCCCC)=C4S3)SC(C5=CC6=C(S5)C(CCCCCC)=C(C7=CC8=C(C9=CC=C(CC(CCCC)CC)S9)C%10=C(C=C(C)S%10)C(C%11=CC=C(CC(CCCC)CC)S%11)=C8S7)S6)=C21)=O
105	PTB1	S48	4.76 	4.76 	0.580 	12.500 	0.654 	22.9 	18.3 	1.25 	824	4.90 	3.20 	1.58 	CC(S1)=CC2=C1C(OCCCCCCCC)=C(C=C(C3=C4C(C=C(C(OCCCCCCCCCCCC)=O)S4)=C(C)S3)S5)C5=C2OCCCCCCCC
106	PTB2	S48	5.10 	5.10 	0.600 	12.800 	0.663 	23.2 	16.8 	1.38 	768	4.94 	3.22 	1.59 	CC(S1)=CC2=C1C(OCCCCCCCC)=C(C=C(C3=C4C(C=C(C(OCC(CCCC)CC)=O)S4)=C(C)S3)S5)C5=C2OCCCCCCCC
107	PTB5	S48	3.02 	3.02 	0.680 	10.300 	0.431 	22.7 	16.1 	1.41 	768	5.01 	3.24 	1.62 	CC(S1)=CC2=C1C(OCC(CCCC)CC)=C(C=C(C3=C4C(C=C(C(OCCCCCCCC)=O)S4)=C(C)S3)S5)C5=C2OCC(CCCC)CC
108	PTB6	S48	2.26 	2.26 	0.620 	7.740 	0.470 	25.0 	16.7 	1.50 	824	5.01 	3.17 	1.61 	CC(S1)=CC2=C1C(OCC(CCCC)CC)=C(C=C(C3=C4C(C=C(C(OCC(CCCCCC)CCCC)=O)S4)=C(C)S3)S5)C5=C2OCC(CCCC)CC
109	PTB3	S48	5.53 	5.53 	0.740 	13.100 	0.568 	23.7 	15.9 	1.49 	736	5.04 	3.29 	1.63 	CC(S1)=CC2=C1C(CCCCCCCC)=C(C=C(C3=C4C(C=C(C(OCC(CCCC)CC)=O)S4)=C(C)S3)S5)C5=C2CCCCCCCC
122	PTB4	S48	5.90 	5.90 	0.740 	13.000 	0.614 	19.3 	14.6 	1.32 	786	5.12 	3.31 	1.63 	CC(S1)=CC2=C1C(OCCCCCCCC)=C(C=C(C3=C4C(C(F)=C(C(OCC(CCCC)CC)=O)S4)=C(C)S3)S5)C5=C2OCCCCCCCC
110	PBDT-TS1	S49	9.52 	9.52 	0.810 	17.550 	0.672 	99.3 	30.1 	3.30 	982	5.29 	3.69 	1.60 	CC(S1)=CC2=C1C(C3=CC=C(SCCCCCCCC)S3)=C(C=C(C4=C5C(C(F)=C(C(OCC(CCCC)CC)=O)S5)=C(C)S4)S6)C6=C2C7=CC=C(SCCCCCCCC)S7
111	PBDT-TS2	S49	8.37 	8.37 	0.810 	16.520 	0.623 	28.4 	16.7 	1.70 	982	5.29 	3.70 	1.59 	CC(S1)=CC2=C1C(C3=CC=C(SCC(CCCC)CC)S3)=C(C=C(C4=C5C(C(F)=C(C(OCC(CCCC)CC)=O)S5)=C(C)S4)S6)C6=C2C7=CC=C(SCC(CC)CCCC)S7
112	PBDT-TS3	S49	7.36 	7.36 	0.810 	16.220 	0.560 	218.4 	70.0 	3.12 	1038	5.29 	3.68 	1.61 	CC(S1)=CC2=C1C(C3=CC=C(SCCC(C)CCCC(C)C)S3)=C(C=C(C4=C5C(C(F)=C(C(OCC(CCCC)CC)=O)S5)=C(C)S4)S6)C6=C2C7=CC=C(SCCC(C)CCCC(C)C)S7
113	PBDTTPD-P1	S50	4.00 	3.90 	0.870 	8.100 	0.560 	105.0 	42.0 	2.50 	737	5.48 	3.73 	1.75 	CC(S1)=CC2=C1C(OCC(CCCC)CC)=C(C=C(C3=C4C(C(N(CC(CCCC)CC)C4=O)=O)=C(C)S3)S5)C5=C2OCC(CCCC)CC
114	PBDTTPD-P2	S50	5.70 	5.40 	0.810 	9.700 	0.670 	117.0 	39.0 	3.00 	765	5.57 	3.87 	1.70 	CC(S1)=CC2=C1C(OCC(CCCC)CC)=C(C=C(C3=C4C(C(N(CCC(C)CCCC(C)C)C4=O)=O)=C(C)S3)S5)C5=C2OCC(CCCC)CC
115	PBDTTPD-P3	S50	6.80 	6.60 	0.850 	11.500 	0.680 	94.5 	35.0 	2.70 	737	5.40 	3.67 	1.73 	CC(S1)=CC2=C1C(OCC(CCCC)CC)=C(C=C(C3=C4C(C(N(CCCCCCCC)C4=O)=O)=C(C)S3)S5)C5=C2OCC(CCCC)CC
116	PBDT-T8-TPD	S51	6.17 	6.17 	1.000 	9.790 	0.630 	79.8 	37.2 	2.14 	869	5.61 	3.76 	1.85 	CC(S1)=CC2=C1C(C3=CC=C(CC(CCCC)CC)S3)=C(C=C(C4=C5C(C(N(CCCCCCCC)C5=O)=O)=C(C)S4)S6)C6=C2C7=CC=C(CC(CC)CCCC)S7
117	PBDT-T10-TPD	S51	4.51 	4.51 	0.920 	8.920 	0.550 	66.5 	36.8 	1.81 	925	5.47 	3.67 	1.80 	CC(S1)=CC2=C1C(C3=CC=C(CCCCCCCCCC)S3)=C(C=C(C4=C5C(C(N(CCCCCCCC)C5=O)=O)=C(C)S4)S6)C6=C2C7=CC=C(CCCCCCCCCC)S7
118	PBDT-T12-TPD	S51	4.50 	4.50 	0.950 	8.940 	0.532 	78.5 	49.9 	1.57 	981	5.56 	3.74 	1.82 	CC(S1)=CC2=C1C(C3=CC=C(CCCCCCCCCCCC)S3)=C(C=C(C4=C5C(C(N(CCCCCCCC)C5=O)=O)=C(C)S4)S6)C6=C2C7=CC=C(CCCCCCCCCCCC)S7
119	PBDTDTBT-p	S52	3.48 	3.48 	0.670 	9.630 	0.540 	53.2 	28.0 	1.90 	1128	5.09 	3.45 	1.64 	CC(S1)=CC2=C1C(C3=CC=C(CC(CCCCCC)CCCCCCCC)S3)=C(C=C(C4=CC=C(C5=CC=C(C6=CC=C(C)S6)C7=NSN=C75)S4)S8)C8=C2C9=CC=C(CC(CCCCCC)CCCCCCCC)S9
120	PBDTDTBT-o	S52	5.76 	5.76 	0.750 	11.820 	0.650 	42.5 	25.0 	1.70 	1128	5.11 	3.43 	1.68 	CC(S1)=CC2=C1C(C3=CC(CCCCCCCC)=C(CCCCCCCC)S3)=C(C=C(C4=CC=C(C5=CC=C(C6=CC=C(C)S6)C7=NSN=C75)S4)S8)C8=C2C9=CC(CCCCCCCC)=C(CCCCCCCC)S9
121	PBDTDTBT-m	S52	5.16 	5.16 	0.900 	10.810 	0.530 	32.4 	18.0 	1.80 	1128	5.31 	3.56 	1.75 	CC(S1)=CC2=C1C(C3=C(CCCCCCCC)C=C(CCCCCCCC)S3)=C(C=C(C4=CC=C(C5=CC=C(C6=CC=C(C)S6)C7=NSN=C75)S4)S8)C8=C2C9=C(CCCCCCCC)C=C(CCCCCCCC)S9
123	PTBF0	S53	5.10 	5.10 	0.580 	14.100 	0.624 	23.2 	16.8 	1.38 	768	4.94 	3.22 	1.59 	CC(S1)=CC2=C1C(OCCCCCCCC)=C(C=C(C3=C4C(C=C(C(OCC(CCCC)CC)=O)S4)=C(C)S3)S5)C5=C2OCCCCCCCC
124	PTBF1	S53	6.20 	6.20 	0.740 	14.000 	0.603 	97.5 	46.4 	2.10 	786	5.15 	3.31 	1.68 	CC(S1)=CC2=C1C(OCC(CC)CCCC)=C(C=C(C3=C4C(C(F)=C(C(OCC(CCCC)CC)=O)S4)=C(C)S3)S5)C5=C2OCC(CC)CCCC
125	PTBF2	S53	3.20 	3.20 	0.680 	11.100 	0.422 	26.7 	11.2 	2.38 	804	5.41 	3.60 	1.75 	CC(S1)=C(F)C2=C1C(OCC(CC)CCCC)=C(C(F)=C(C3=C4C(C=C(C(OCC(CCCC)CC)=O)S4)=C(C)S3)S5)C5=C2OCC(CC)CCCC
126	PTBF3	S53	2.70 	2.70 	0.750 	9.100 	0.394 	78.4 	30.0 	2.61 	822	5.48 	3.59 	1.73 	CC(S1)=C(F)C2=C1C(OCC(CC)CCCC)=C(C(F)=C(C3=C4C(C(F)=C(C(OCC(CCCC)CC)=O)S4)=C(C)S3)S5)C5=C2OCC(CC)CCCC
127	PBT-0F	S54	4.50 	4.40 	0.560 	12.200 	0.667 	61.0 	18.3 	3.33 	1204	4.90 	3.29 	1.61 	CC(S1)=CC2=C1C(C3=CC=C(CC(CCCC)CC)S3)=C(C=C(C4=CC=C(C5=C6C(C=C(C(OCC(CCCCCCCC)CCCCCCCC)=O)S6)=C(C7=CC=C(C)S7)S5)S4)S8)C8=C2C9=CC=C(CC(CCCC)CC)S9
128	PBT-1F	S54	5.60 	5.40 	0.600 	14.300 	0.657 	129.0 	44.1 	2.92 	1194	4.95 	3.29 	1.65 	CC(S1)=CC2=C1C(C3=CC=C(CC(CCCC)CC)S3)=C(C=C(C4=CC=C(C5=C6C(C(F)=C(C(OCC(CCCCCC)CCCCCCCC)=O)S6)=C(C7=CC=C(C)S7)S5)S4)S8)C8=C2C9=CC=C(CC(CCCC)CC)S9
129	PBT-2F	S54	7.20 	7.10 	0.740 	14.400 	0.677 	31.8 	12.9 	2.46 	1212	5.15 	3.29 	1.64 	CC(S1)=CC2=C1C(C3=CC(F)=C(CC(CCCC)CC)S3)=C(C=C(C4=CC=C(C5=C6C(C=C(C(OCC(CCCCCCCC)CCCCCC)=O)S6)=C(C7=CC=C(C)S7)S5)S4)S8)C8=C2C9=CC(F)=C(CC(CCCC)CC)S9
130	PBT-3F	S54	8.60 	8.30 	0.780 	15.200 	0.724 	76.4 	41.0 	1.86 	1230	5.20 	3.29 	1.64 	CC(S1)=CC2=C1C(C3=CC(F)=C(CC(CCCC)CC)S3)=C(C=C(C4=CC=C(C5=C6C(C(F)=C(C(OCC(CCCCCCCC)CCCCCC)=O)S6)=C(C7=CC=C(C)S7)S5)S4)S8)C8=C2C9=CC(F)=C(CC(CCCC)CC)S9
131	PBnDT-HTAZ	S55	4.36 	4.30 	0.700 	11.140 	0.552 	122.3 	47.6 	2.57 	1032	5.29 	2.87 	1.98 	CC(S1)=CC2=C1C(CCC(CCCCCC)CCCC)=C(C=C(C3=CC=C(C4=CC=C(C5=CC=C(C)S5)C6=NN(CC(CCCCCC)CCCC)N=C64)S3)S7)C7=C2CCC(CCCC)CCCCCC
132	PBnDT-FTAZ	S55	7.10 	6.81 	0.790 	11.830 	0.729 	99.6 	42.2 	2.36 	1068	5.36 	3.05 	2.00 	CC(S1)=CC2=C1C(CCC(CCCCCC)CCCC)=C(C=C(C3=CC=C(C4=C(F)C(F)=C(C5=CC=C(C)S5)C6=NN(CC(CCCCCC)CCCC)N=C64)S3)S7)C7=C2CCC(CCCC)CCCCCC
133	PBDFDTBT	S56	5.01 	5.01 	0.780 	11.770 	0.546 	10.1 	6.3 	1.60 	965	5.10 	3.50 	1.60 	CC(O1)=CC2=C1C(OCC(CCCC)CC)=C(C=C(C3=C(CC(CC)CCCC)C=C(C4=CC=C(C5=CC(CC(CCCC)CC)=C(C)S5)C6=NSN=C64)S3)O7)C7=C2OCC(CCCC)CC
134	PBDFDODTBT	S57	4.45 	4.45 	0.690 	9.870 	0.653 	14.0 	7.0 	2.00 	997	5.11 	3.38 	1.73 	CC(O1)=CC2=C1C(OCC(CCCC)CC)=C(C=C(C3=CC=C(C4=C(OCCCCCCCC)C(OCCCCCCCC)=C(C5=CC=C(C)S5)C6=NSN=C64)S3)O7)C7=C2OCC(CCCC)CC
135	PBDFDTBTz	S57	1.24 	1.24 	0.440 	4.920 	0.575 	18.2 	9.6 	1.90 	835	4.99 	3.06 	1.93 	CC(O1)=CC2=C1C(OCC(CCCC)CC)=C(C=C(C3=CC=C(C4=CC=C(C5=CC=C(C)S5)C6=NN(CCCCCCCC)N=C64)S3)O7)C7=C2OCC(CCCC)CC
136	PBDFDTBO	S57	2.88 	2.88 	0.820 	5.040 	0.700 	32.4 	27.0 	1.20 	981	5.19 	3.49 	1.70 	CC(O1)=CC2=C1C(OCC(CCCC)CC)=C(C=C(C3=CC=C(C4=C(OCCCCCCCC)C(OCCCCCCCC)=C(C5=CC=C(C)S5)C6=NON=C64)S3)O7)C7=C2OCC(CCCC)CC
137	PBDTT-BT	S58	1.85 	1.85 	0.880 	5.830 	0.360 	32.6 	6.8 	4.80 	1072	5.26 	3.59 	1.67 	CC(S1)=CC2=C1C(C3=CC=C(CCCCCC)S3)=C(C=C(C4=C(CC(CC)CCCC)C=C(C5=CC=C(C6=CC(CC(CCCC)CC)=C(C)S6)C7=NSN=C75)S4)S8)C8=C2C9=CC=C(CCCCCC)S9
138	PBDTF-BT	S58	2.88 	2.88 	0.850 	8.410 	0.403 	22.8 	7.6 	3.00 	1040	5.24 	3.54 	1.70 	CC(S1)=CC2=C1C(C3=CC=C(CCCCCC)O3)=C(C=C(C4=C(CC(CC)CCCC)C=C(C5=CC=C(C6=CC(CC(CCCC)CC)=C(C)S6)C7=NSN=C75)S4)S8)C8=C2C9=CC=C(CCCCCC)O9
139	PBDFT-BT	S58	4.42 	4.42 	0.730 	9.940 	0.609 	11.6 	4.0 	2.90 	1040	5.08 	3.40 	1.68 	CC(O1)=CC2=C1C(C3=CC=C(CCCCCC)S3)=C(C=C(C4=C(CC(CC)CCCC)C=C(C5=CC=C(C6=CC(CC(CCCC)CC)=C(C)S6)C7=NSN=C75)S4)O8)C8=C2C9=CC=C(CCCCCC)S9
140	PBDFF-BT	S58	2.60 	2.60 	0.800 	5.840 	0.556 	13.0 	5.2 	2.50 	1008	5.11 	3.50 	1.61 	CC(O1)=CC2=C1C(C3=CC=C(CCCCCC)O3)=C(C=C(C4=C(CC(CC)CCCC)C=C(C5=CC=C(C6=CC(CC(CCCC)CC)=C(C)S6)C7=NSN=C75)S4)O8)C8=C2C9=CC=C(CCCCCC)O9
141	PBDFFBT	S59	3.30 	3.30 	0.620 	9.170 	0.584 	6.5 	5.4 	1.20 	1095	5.33 	3.73 	1.60 	CC(O1)=CC2=C1C(OCC(CCCC)CC)=C(C=C(C3=C(CCCCCCCCCCCC)C=C(C4=CC(F)=C(C5=CC(CCCCCCCCCCCC)=C(C)S5)C6=NSN=C64)S3)O7)C7=C2OCC(CCCC)CC
142	PBDTFBT	S59	4.00 	4.00 	0.720 	9.310 	0.600 	15.2 	6.1 	2.50 	1127	5.30 	3.66 	1.64 	CC(S1)=CC2=C1C(OCC(CCCC)CC)=C(C=C(C3=C(CCCCCCCCCCCC)C=C(C4=CC(F)=C(C5=CC(CCCCCCCCCCCC)=C(C)S5)C6=NSN=C64)S3)S7)C7=C2OCC(CCCC)CC
143	PBDTBO	S60	5.70 	5.70 	0.860 	10.400 	0.644 	254.2 	62.0 	4.10 	1012	5.27 	3.53 	1.74 	CC(S1)=CC2=C1C(OCC(CCCC)CC)=C(C=C(C3=CC=C(C4=C(OCCCCCCCC)C(OCCCCCCCC)=C(C5=CC=C(C)S5)C6=NON=C64)S3)S7)C7=C2OCC(CCCC)CC
144	PBDTDTBTz	S61	1.70 	1.70 	0.610 	4.500 	0.620 	18.6 	9.3 	2.00 	867	5.06 	3.11 	1.95 	CC(S1)=CC2=C1C(OCC(CCCC)CC)=C(C=C(C3=CC=C(C4=CC=C(C5=CC=C(C)S5)C6=NN(CCCCCCCC)N=C64)S3)S7)C7=C2OCC(CCCC)CC
145	PBDTTDTBO	S62	5.90 	5.90 	0.840 	11.450 	0.613 	70.2 	41.3 	1.70 	1113	5.25 	3.56 	1.69 	CC(O1)=CC2=C1C(C3=CC=C(CC(CCCC)CC)S3)=C(C=C(C4=CC=C(C5=C(OCCCCCCCC)C(OCCCCCCCC)=C(C6=CC=C(C)S6)C7=NON=C75)S4)O8)C8=C2C9=CC=C(CC(CCCC)CC)S9
146	PBDTTDTBT	S62	4.94 	4.94 	0.750 	10.290 	0.640 	25.1 	16.7 	1.50 	1129	5.15 	3.49 	1.66 	CC(O1)=CC2=C1C(C3=CC=C(CC(CCCC)CC)S3)=C(C=C(C4=CC=C(C5=C(OCCCCCCCC)C(OCCCCCCCC)=C(C6=CC=C(C)S6)C7=NSN=C75)S4)O8)C8=C2C9=CC=C(CC(CCCC)CC)S9
147	PBDTTDTBTz	S62	3.10 	3.10 	0.540 	9.470 	0.606 	10.5 	3.4 	3.10 	967	4.92 	3.14 	1.78 	CC(O1)=CC2=C1C(C3=CC=C(CC(CCCC)CC)S3)=C(C=C(C4=CC=C(C5=CC=C(C6=CC=C(C)S6)C7=NN(CCCCCCCC)N=C75)S4)O8)C8=C2C9=CC=C(CC(CCCC)CC)S9
148	PBDT?DTBSe	S63	5.18 	5.18 	0.600 	13.580 	0.640 	42.2 	20.1 	2.10 	1157	5.18 	3.63 	1.55 	CC(S1)=CC2=C1C(OCC(CCCCCCCCCC)CCCCCCCC)=C(C=C(C3=CC=C(C4=CC=C(C5=CC=C(C)S5)C6=N[Se]N=C64)S3)S7)C7=C2OCC(CCCCCCCCCC)CCCCCCCC
149	PBDT?DTBT	S63	5.01 	5.01 	0.720 	11.160 	0.620 	46.2 	22.0 	2.10 	1109	5.26 	3.54 	1.72 	CC(S1)=CC2=C1C(OCC(CCCCCCCCCC)CCCCCCCC)=C(C=C(C3=CC=C(C4=CC=C(C5=CC=C(C)S5)C6=NSN=C64)S3)S7)C7=C2OCC(CCCCCCCCCC)CCCCCCCC
150	PBDT-T-FBSe	S64	5.00 	5.00 	0.780 	11.800 	0.540 	59.1 	27.6 	2.14 	1419	5.19 	3.59 	1.60 	CC(S1)=CC2=C1C(C3=CC=C(CC(CCCCCCCCCCCC)CCCCCCCCCC)S3)=C(C=C(C4=CC=C(C5=C(F)C=C(C6=CC=C(C)S6)C7=N[Se]N=C75)S4)S8)C8=C2C9=CC=C(CC(CCCCCCCCCCCC)CCCCCCCCCC)S9
151	PIDT-T-FBSe	S65	4.84 	4.84 	0.750 	14.070 	0.459 	57.1 	32.6 	1.75 	1129	5.41 	3.85 	1.56 	CC(S1)=CC2=C1C(C3=CC=C(CC(CCCC)CC)S3)=C(C=C(C4=C(CC(CC)CCCC)C=C(C5=CN=C(C6=CC(CC(CCCC)CC)=C(C)S6)C7=NSN=C75)S4)S8)C8=C2C9=CC=C(CC(CCCC)CC)S9
152	PBPT-12	S65	5.11 	5.11 	0.750 	12.560 	0.542 	63.9 	22.2 	2.88 	1242	5.44 	3.91 	1.53 	CC(S1)=CC2=C1C(C3=CC=C(CCCCCCCCCCCC)S3)=C(C=C(C4=C(CC(CC)CCCC)C=C(C5=CN=C(C6=CC(CC(CCCC)CC)=C(C)S6)C7=NSN=C75)S4)S8)C8=C2C9=CC=C(CCCCCCCCCCCC)S9
153	PBDTTBT	S66	5.66 	5.66 	0.920 	10.700 	0.575 	49.3 	27.4 	1.80 	1128	5.31 	3.56 	1.75 	CC(S1)=CC2=C1C(C3=C(CCCCCCCC)C=C(CCCCCCCC)S3)=C(C=C(C4=CC=C(C5=CC=C(C6=CC=C(C)S6)C7=NSN=C75)S4)S8)C8=C2C9=C(CCCCCCCC)C=C(CCCCCCCC)S9
154	PBDTP-DTBT	S67	8.07 	8.07 	0.880 	12.940 	0.709 	64.4 	32.2 	2.00 	1117	5.35 	3.65 	1.70 	CC(S1)=CC2=C1C(C3=CC=C(CC(CC)CCCC)C=C3)=C(C=C(C4=C(CC(CCCC)CC)C=C(C5=CC=C(C6=CC(CC(CCCC)CC)=C(C)S6)C7=NSN=C75)S4)S8)C8=C2C9=CC=C(CC(CCCC)CC)C=C9
155	PBDTPO-DTBO	S68	6.20 	6.20 	0.890 	11.000 	0.640 	27.2 	17.0 	1.60 	1165	5.56 	3.91 	1.65 	CC(S1)=CC2=C1C(C3=CC=C(OCC(CCCC)CC)C=C3)=C(C=C(C4=CC=C(C5=C(OCCCCCCCC)C(OCCCCCCCC)=C(C6=CC=C(C)S6)C7=NON=C75)S4)S8)C8=C2C9=CC=C(OCC(CC)CCCC)C=C9
156	PBDTPO-DTBT	S68	3.40 	3.40 	0.780 	9.300 	0.470 	25.2 	18.0 	1.40 	1181	5.46 	3.84 	1.62 	CC(S1)=CC2=C1C(C3=CC=C(OCC(CCCC)CC)C=C3)=C(C=C(C4=CC=C(C5=C(OCCCCCCCC)C(OCCCCCCCC)=C(C6=CC=C(C)S6)C7=NSN=C75)S4)S8)C8=C2C9=CC=C(OCC(CC)CCCC)C=C9
157	PBDTPO-FBT	S69	2.70 	2.70 	0.700 	7.230 	0.471 	6.8 	3.4 	2.00 	1279	5.43 	3.90 	1.53 	CC(S1)=CC2=C1C(C3=CC=C(OCC(CCCC)CC)C=C3)=C(C=C(C4=C(CCCCCCCCCCCC)C=C(C5=C(F)C=C(C6=CC(CCCCCCCCCCCC)=C(C)S6)C7=NSN=C75)S4)S8)C8=C2C9=CC=C(OCC(CC)CCCC)C=C9
158	PBDTTBO	S70	7.40 	7.40 	0.860 	12.800 	0.670 	268.8 	62.5 	4.30 	1144	5.46 	3.68 	1.78 	CC(S1)=CC2=C1C(C3=CC=C(CC(CC)CCCC)S3)=C(C=C(C4=CC=C(C5=C(OCCCCCCCC)C(OCCCCCCCC)=C(C6=CC=C(C)S6)C7=NON=C75)S4)S8)C8=C2C9=CC=C(CC(CC)CCCC)S9
159	PBDTPBO	S70	6.40 	6.40 	0.850 	11.800 	0.640 	285.1 	64.8 	4.40 	1133	5.40 	3.62 	1.78 	CC(S1)=CC2=C1C(C3=CC=C(CC(CC)CCCC)C=C3)=C(C=C(C4=CC=C(C5=C(OCCCCCCCC)C(OCCCCCCCC)=C(C6=CC=C(C)S6)C7=NON=C75)S4)S8)C8=C2C(C=C9)=CC=C9CC(CC)CCCC
160	PBDTFBO	S70	5.40 	5.40 	0.810 	11.200 	0.600 	284.8 	60.6 	4.70 	1113	5.38 	3.60 	1.78 	CC(S1)=CC2=C1C(C3=CC=C(CC(CC)CCCC)O3)=C(C=C(C4=CC=C(C5=C(OCCCCCCCC)C(OCCCCCCCC)=C(C6=CC=C(C)S6)C7=NON=C75)S4)S8)C8=C2C9=CC=C(CC(CC)CCCC)O9
161	PTBFTDTBT	S71	6.42 	6.42 	0.780 	13.510 	0.610 	142.9 	42.7 	3.30 	1144	5.20 	3.57 	1.63 	CC1=CC2=C(C(C3=CC=C(CC(CCCC)CC)S3)=C(C=C(C4=CC=C(C5=C(OCCCCCCCC)C(OCCCCCCCC)=C(C6=CC=C(C)S6)C7=NSN=C57)S4)O8)C8=C2C9=CC=C(CC(CCCC)CC)S9)S1
162	DTffBT	S72	7.16 	7.16 	0.900 	12.200 	0.621 	82.1 	39.1 	2.10 	1141	5.53 	3.80 	1.73 	CC(S1)=CC2=C1C(CCC(CCCC)CCCCCC)=C(C=C(C3=C(CC(CC)CCCC)C=C(C4=C(F)C(F)=C(C5=CC(C[C@@H](CCCC)CC)=C(C)S5)C6=NSN=C64)S3)S7)C7=C2CC[C@H](CCCCCC)CCCC
163	DTBT	S72	4.53 	4.53 	0.780 	11.700 	0.476 	104.8 	52.4 	2.00 	1105	5.42 	3.77 	1.65 	CC(S1)=CC2=C1C(CCC(CCCC)CCCCCC)=C(C=C(C3=C(CC(CC)CCCC)C=C(C4=CC=C(C5=CC(CC(CCCC)CC)=C(C)S5)C6=NSN=C64)S3)S7)C7=C2CCC(CCCCCC)CCCC
164	DTfBT	S72	5.22 	5.22 	0.850 	11.500 	0.522 	74.7 	39.3 	1.90 	1123	5.48 	3.81 	1.67 	CC(S1)=CC2=C1C(CCC(CCCC)CCCCCC)=C(C=C(C3=C(CC(CC)CCCC)C=C(C4=C(F)C=C(C5=CC(CC(CCCC)CC)=C(C)S5)C6=NSN=C64)S3)S7)C7=C2CCC(CCCCCC)CCCC
165	PTBDTDTBT	S73	3.40 	3.40 	0.690 	8.890 	0.554 	71.4 	27.8 	2.57 	1225	5.48 	3.92 	1.56 	CC(S1)=CC2=C1C(CCC(CCCCC)CCCCCCCC)=C(C=C(C3=C(CCCCCCCC)C=C(C4=C(F)C(F)=C(C5=CC(CCCCCCCC)=C(C)S5)C6=NSN=C64)S3)S7)C7=C2CC[C@H](CCCCC)CCCCCCCC
166	PTBDTffDTBT	S74	4.80 	4.80 	0.860 	12.170 	0.460 	34.2 	18.0 	1.90 	996	5.46 	3.72 	1.74 	CC(S1)=CC2=C1C(C3=CC=C(CC(CCCCCC)CC)S3)=C(C=C(C4=CC=C(C5=C(F)C(F)=C(C6=CC=C(C)S6)C7=NSN=C75)S4)S8)C8=C2C9=CC=C(CC(CCCCCC)CC)S9
167	PTBDTDTBT	S74	1.90 	1.90 	0.680 	6.690 	0.420 	32.6 	19.2 	1.70 	960	5.29 	3.67 	1.62 	CC(S1)=CC2=C1C(C3=CC=C(CC(CCCCCC)CC)S3)=C(C=C(C4=CC=C(C5=CC=C(C6=CC=C(C)S6)C7=NSN=C75)S4)S8)C8=C2C9=CC=C(CC(CCCCCC)CC)S9
168	PBDT_TEH-DT_H-BTff	S75	4.46 	4.46 	0.680 	11.870 	0.552 	29.0 	14.5 	2.00 	1164	5.33 	3.61 	1.72 	CC(S1)=CC2=C1C(C3=CC=C(CC(CCCC)CC)S3)=C(C=C(C4=C(CCCCCCCC)C=C(C5=C(F)C(F)=C(C6=CC(CCCCCCCC)=C(C)S6)C7=NSN=C75)S4)S8)C8=C2C9=CC=C(CC(CCCC)CC)S9
169	PBDT_TEH-DT_EH-BTff	S75	6.20 	6.20 	0.760 	13.170 	0.619 	33.3 	22.2 	1.50 	1164	5.34 	3.58 	1.76 	CC(S1)=CC2=C1C(C3=CC=C(CC(CCCC)CC)S3)=C(C=C(C4=C(CC(CC)CCCC)C=C(C5=C(F)C(F)=C(C6=CC(CC(CCCC)CC)=C(C)S6)C7=NSN=C75)S4)S8)C8=C2C9=CC=C(CC(CCCC)CC)S9
170	PBDT_TEH-HDO_H-BTff	S75	8.30 	8.30 	0.780 	15.380 	0.692 	49.5 	27.5 	1.80 	1201	5.31 	3.61 	1.70 	CC(S1)=CC2=C1C(OCC(CCCCCCCC)CCCCCC)=C(C=C(C3=C(CCCCCC)C=C(C4=C(F)C(F)=C(C5=CC(CCCCCC)=C(C)S5)C6=NSN=C64)S3)S7)C7=C2OCC(CCCCCCCC)CCCCCC
171	PBnDT-FTAZ	S76	6.81 	6.81 	0.790 	11.830 	0.729 	99.6 	42.2 	2.36 	1068	5.36 	3.36 	2.00 	CC(S1)=CC2=C1C(CCC(CCCC)CCCCCC)=C(C=C(C3=CC=C(C4=C(F)C(F)=C(C5=CC=C(C)S5)C6=NN(CC(CCCCCC)CCCC)N=C64)S3)S7)C7=C2CCC(CCCC)CCCCCC
172	PFBT-BDT	S77	2.81 	2.81 	0.940 	6.500 	0.460 	13.0 	6.2 	2.10 	997	5.44 	3.48 	1.96 	CC(S1)=CC2=C1C(OC[C@H](CCCC)CC)=C(C=C(C3=CC=C(C4=C(OCCCCCCCC)C(OCCCCCCCC)=C(C5=CC=C(C)O5)C6=NSN=C64)O3)S7)C7=C2OC[C@H](CCCC)CC
173	P(BDT-T-BT)	S78	3.72 	3.72 	0.820 	9.450 	0.480 	22.9 	10.4 	2.20 	1028	5.35 	3.53 	1.82 	CC(S1)=CC2=C1C(OC[C@H](CCCC)CC)=C(C=C(C3=CC=C(C4=C(OCCCCCCCC)C(OCCCCCCCC)=C(C5=CC=C(C)S5)C6=NSN=C64)S3)S7)C7=C2OC[C@H](CCCC)CC
174	P(BDT-TT-BT)	S78	4.93 	4.93 	0.690 	11.340 	0.630 	65.6 	32.8 	2.00 	1477	5.21 	3.43 	1.78 	CC(S1)=CC2=C1C(OC[C@@H](CCCCCCCCCC)CCCCCCCC)=C(C=C(C3=CC(SC(C4=C(OCCCCCCCC)C(OCCCCCCCC)=C(C5=CC(SC(C)=C6)=C6S5)C7=NSN=C74)=C8)=C8S3)S9)C9=C2OC[C@H](CCCCCCCC)CCCCCCCCCC
175	P(BDT-TT-BO)	S79	7.05 	7.05 	0.760 	13.870 	0.666 	59.1 	21.1 	2.80 	1461	5.31 	3.54 	1.77 	CC(S1)=CC2=C1C(OC[C@H](CCCCCCCCCC)CCCCCCCC)=C(C=C(C3=CC(SC(C4=C(OCCCCCCCC)C(OCCCCCCCC)=C(C5=CC(SC(C)=C6)=C6S5)C7=NON=C74)=C8)=C8S3)S9)C9=C2OC[C@H](CCCCCCCC)CCCCCCCCCC
176	P(BDT-TT-HBT)	S80	4.37 	4.37 	0.720 	10.120 	0.600 	73.9 	23.1 	3.20 	1389	5.29 	3.59 	1.70 	CC(S1)=CC2=C1C(OC[C@@H](CCCCCCCCCC)CCCCCCCC)=C(C=C(C3=C(CCCCCC)C(SC(C4=CC=C(C5=CC(SC(C)=C6CCCCCC)=C6S5)C7=NSN=C74)=C8)=C8S3)S9)C9=C2OC[C@H](CCCCCCCC)CCCCCCCCCC
177	P(BDT-TT-FBT)	S80	3.56 	3.56 	0.810 	8.000 	0.550 	47.3 	16.9 	2.80 	1425	5.37 	3.64 	1.73 	CC(S1)=CC2=C1C(OC[C@@H](CCCCCCCCCC)CCCCCCCC)=C(C=C(C3=C(CCCCCC)C(SC(C4=C(F)C(F)=C(C5=CC(SC(C)=C6CCCCCC)=C6S5)C7=NSN=C74)=C8)=C8S3)S9)C9=C2OC[C@H](CCCCCCCC)CCCCCCCCCC
178	PBDTT?DTTBT	S81	6.03 	6.03 	0.780 	12.460 	0.620 	31.1 	14.8 	2.10 	1549	5.11 	3.46 	1.65 	CC(S1)=CC2=C1C(C3=CC=C(CC(CCCCCCCC)CCCCCC)S3)=C(C=C(C4=C(CCCCCCCCCCC)C(SC(C5=CC=C(C6=CC(SC(C)=C7CCCCCCCCCCC)=C7S6)C8=NSN=C85)=C9)=C9S4)S%10)C%10=C2C%11=CC=C(CC(CCCCCCCC)CCCCCC)S%11
179	PBDTT?DTBT	S81	2.34 	2.34 	0.820 	5.780 	0.495 	56.0 	20.0 	2.80 	1465	5.15 	3.52 	1.63 	CC(S1)=CC2=C1C(C3=CC=C(CC(CCCCCCCC)CCCCCC)S3)=C(C=C(C4=C(CCCCCCCCCCCC)C=C(C5=CC=C(C6=CC(CCCCCCCCCCCC)=C(C)S6)C7=NSN=C75)S4)S8)C8=C2C9=CC=C(CC(CCCCCC)CCCCCCCC)S9
180	PBDT?TBT	S82	4.90 	4.90 	0.960 	9.100 	0.518 	20.5 	11.1 	1.85 	1160	5.27 	3.48 	1.79 	CC(S1)=CC2=C1C(C3=CC=C(CC(CC)CCCC)S3)=C(C=C(C4=CC=C(C5=C(OCC(CC)CCCC)C(OCC(CCCC)CC)=C(C6=CC=C(C)S6)C7=NSN=C75)S4)S8)C8=C2C9=CC=C(CC(CC)CCCC)S9
181	PBDT?TTBT	S82	6.30 	6.30 	0.800 	11.830 	0.666 	16.0 	6.3 	2.54 	1385	5.09 	3.36 	1.73 	CC(S1)=CC2=C1C(C3=CC=C(CC(CC)CCCC)S3)=C(C=C(C4=CC(SC(C5=C(OCC(CCCCCC)CCCC)C(OCC(CCCC)CCCCCC)=C(C6=CC7=C(S6)C=C(C)S7)C8=NSN=C85)=C9)=C9S4)S%10)C%10=C2C%11=CC=C(CC(CC)CCCC)S%11
182	PTzBT-10HD	S83	5.20 	4.90 	0.810 	10.200 	0.620 	60.0 	20.0 	3.00 	1367	5.21 	3.41 	1.80 	CC1=CC(CCCCCCCCCC)=C(C2=NC(SC(C3=C(CCCCCCCCCC)C=C(C4=CC(CC(CCCCCC)CCCCCCCC)=C(C5=NC(SC(C6=C(CC(CCCCCC)CCCCCCCC)C=C(C)S6)=N7)=C7S5)S4)S3)=N8)=C8S2)S1
183	PTzBT-10OD	S83	3.80 	3.60 	0.840 	8.500 	0.540 	35.0 	16.0 	2.20 	1479	5.20 	3.40 	1.80 	CC1=CC(CCCCCCCCCC)=C(C2=NC(SC(C3=C(CCCCCCCCCC)C=C(C4=CC(CC(CCCCCCCCCC)CCCCCCCC)=C(C5=NC(SC(C6=C(CC(CCCCCCCC)CCCCCCCCCC)C=C(C)S6)=N7)=C7S5)S4)S3)=N8)=C8S2)S1
184	PTzBT-12HD	S83	4.80 	4.60 	0.810 	10.000 	0.600 	29.0 	24.0 	1.20 	1423	5.20 	3.40 	1.80 	CC1=CC(CCCCCCCCCCCC)=C(C2=NC(SC(C3=C(CCCCCCCCCCCC)C=C(C4=CC(CC(CCCCCC)CCCCCCCC)=C(C5=NC(SC(C6=C(CC(CCCCCCCC)CCCCCC)C=C(C)S6)=N7)=C7S5)S4)S3)=N8)=C8S2)S1
185	PTzBT-12OD	S83	5.80 	5.70 	0.820 	11.300 	0.620 	65.0 	41.0 	1.60 	1535	5.21 	3.41 	1.80 	CC1=CC(CCCCCCCCCCCC)=C(C2=NC(SC(C3=C(CCCCCCCCCCCC)C=C(C4=CC(CC(CCCCCCCC)CCCCCCCCCC)=C(C5=NC(SC(C6=C(CC(CCCCCCCCCC)CCCCCCCC)C=C(C)S6)=N7)=C7S5)S4)S3)=N8)=C8S2)S1
186	PTzBT-14HD	S83	5.40 	5.20 	0.820 	9.900 	0.660 	290.0 	33.0 	8.80 	1479	5.21 	3.41 	1.80 	CC1=CC(CCCCCCCCCCCCCC)=C(C2=NC(SC(C3=C(CCCCCCCCCCCCCC)C=C(C4=CC(CC(CCCCCC)CCCCCCCC)=C(C5=NC(SC(C6=C(CC(CCCCCCCC)CCCCCC)C=C(C)S6)=N7)=C7S5)S4)S3)=N8)=C8S2)S1
187	PTzBT-14OD	S83	5.10 	4.90 	0.820 	9.800 	0.640 	130.0 	44.0 	3.00 	1591	5.21 	3.41 	1.80 	CC1=CC(CCCCCCCCCCCCCC)=C(C2=NC(SC(C3=C(CCCCCCCCCCCCCC)C=C(C4=CC(CC(CCCCCCCC)CCCCCCCCCC)=C(C5=NC(SC(C6=C(CC(CCCCCCCCCC)CCCCCCCC)C=C(C)S6)=N7)=C7S5)S4)S3)=N8)=C8S2)S1
