Repository: DataScienceUWMSE/SOM_OPV

# SOM_OPV

This repo provides code and notebooks for sompy project. You can find more detailed information from this publication.

### Prerequisites

You need to download anaconda and install python packages in the requirement.txt file using command below:

```
pip install -r requirement.txt
```

## Content

In the `Data` folder, the `compdata_classificatiion_des.csv` is the data file with molecular descriptors appened to it (More than 1800 descriptors are appended, and you can do feature selection based on them).

File: Data/compdata.txt (part 2 of 7)
ID No.	Nickname	Ref. No	PCE_max(%)	PCE_ave(%)	Voc (V)	Jsc (mA cm^2)	FF	Mw (kg mol^-1)	Mn (kg mol^-1)	PDI (=Mw/Mn)	Monomer (g mol^-1)	-HOMO (eV)	-LUMO (eV)	bandgap(eV)	SMILES
188	PTzBT-EHOD	S83	5.80 	5.60 	0.880 	10.300 	0.640 	1110.0 	43.0 	25.00 	1423	5.21 	3.41 	1.80 	CC1=CC(CC(CC)CCCC)=C(C2=NC(SC(C3=C(CC(CC)CCCC)C=C(C4=CC(CC(CCCCCCCC)CCCCCCCCCC)=C(C5=NC(SC(C6=C(CC(CCCCCCCCCC)CCCCCCCC)C=C(C)S6)=N7)=C7S5)S4)S3)=N8)=C8S2)S1
189	PTzBT-BOBO	S83	5.90 	5.60 	0.890 	10.500 	0.630 	37.0 	16.0 	2.30 	1311	5.23 	3.43 	1.80 	CC1=CC(CC(CCCCCC)CCCC)=C(C2=NC(SC(C3=C(CC(CCCCCC)CCCC)C=C(C4=CC(CC(CCCC)CCCCCC)=C(C5=NC(SC(C6=C(CC(CCCC)CCCCCC)C=C(C)S6)=N7)=C7S5)S4)S3)=N8)=C8S2)S1
190	PTzBT-BOHD	S83	6.70 	6.50 	0.890 	11.400 	0.650 	110.0 	35.0 	3.10 	1423	5.23 	3.43 	1.80 	CC1=CC(CC(CCCCCC)CCCC)=C(C2=NC(SC(C3=C(CC(CCCCCC)CCCC)C=C(C4=CC(CC(CCCCCCCC)CCCCCC)=C(C5=NC(SC(C6=C(CC(CCCCCCCC)CCCCCC)C=C(C)S6)=N7)=C7S5)S4)S3)=N8)=C8S2)S1
191	PTzBT-BOOD	S83	4.70 	4.40 	0.900 	8.500 	0.620 	47.0 	28.0 	1.70 	1535	5.23 	3.43 	1.80 	CC1=CC(CC(CCCCCC)CCCC)=C(C2=NC(SC(C3=C(CC(CCCCCC)CCCC)C=C(C4=CC(CC(CCCCCCCCCC)CCCCCCCC)=C(C5=NC(SC(C6=C(CC(CCCCCCCC)CCCCCCCCCC)C=C(C)S6)=N7)=C7S5)S4)S3)=N8)=C8S2)S1
192	PTzBT-14HD	S84	3.10 	3.00 	0.920 	6.100 	0.560 	18.0 	13.0 	1.38 	1479	5.21 	3.41 	1.80 	CC1=CC(CCCCCCCCCCCCCC)=C(C2=NC(SC(C3=C(CCCCCCCCCCCCCC)C=C(C4=CC(CC(CCCCCC)CCCCCCCC)=C(C5=NC(SC(C6=C(CC(CCCCCCCC)CCCCCC)C=C(C)S6)=N7)=C7S5)S4)S3)=N8)=C8S2)S1
193	PTzBT-14HD	S84	4.60 	4.00 	0.880 	7.800 	0.670 	60.0 	20.0 	3.00 	1479	5.21 	3.41 	1.80 	CC1=CC(CCCCCCCCCCCCCC)=C(C2=NC(SC(C3=C(CCCCCCCCCCCCCC)C=C(C4=CC(CC(CCCCCC)CCCCCCCC)=C(C5=NC(SC(C6=C(CC(CCCCCCCC)CCCCCC)C=C(C)S6)=N7)=C7S5)S4)S3)=N8)=C8S2)S1
194	PTzBT-14HD	S84	5.70 	5.30 	0.840 	10.600 	0.640 	300.0 	33.0 	9.09 	1479	5.21 	3.41 	1.80 	CC1=CC(CCCCCCCCCCCCCC)=C(C2=NC(SC(C3=C(CCCCCCCCCCCCCC)C=C(C4=CC(CC(CCCCCC)CCCCCCCC)=C(C5=NC(SC(C6=C(CC(CCCCCCCC)CCCCCC)C=C(C)S6)=N7)=C7S5)S4)S3)=N8)=C8S2)S1
195	PTzBT-14HD	S84	5.30 	4.80 	0.850 	9.200 	0.680 	1450.0 	73.0 	19.86 	1479	5.21 	3.41 	1.80 	CC1=CC(CCCCCCCCCCCCCC)=C(C2=NC(SC(C3=C(CCCCCCCCCCCCCC)C=C(C4=CC(CC(CCCCCC)CCCCCCCC)=C(C5=NC(SC(C6=C(CC(CCCCCCCC)CCCCCC)C=C(C)S6)=N7)=C7S5)S4)S3)=N8)=C8S2)S1
196	PTzBT-14HD	S84	3.20 	3.20 	0.920 	6.100 	0.560 	18.0 	13.0 	1.38 	1479	5.21 	3.41 	1.80 	CC1=CC(CCCCCCCCCCCCCC)=C(C2=NC(SC(C3=C(CCCCCCCCCCCCCC)C=C(C4=CC(CC(CCCCCC)CCCCCCCC)=C(C5=NC(SC(C6=C(CC(CCCCCCCC)CCCCCC)C=C(C)S6)=N7)=C7S5)S4)S3)=N8)=C8S2)S1
197	PTzQT-14	S84	1.60 	1.60 	0.640 	6.000 	0.430 	27.0 	15.0 	1.80 	1283	5.10 	3.30 	1.80 	CC1=CC(CCCCCCCCCCCCCC)=C(C2=CC(CCCCCCCCCCCCCC)=C(C3=NC(SC(C4=C(CCCCCCCCCCCCCC)C=C(C5=C(CCCCCCCCCCCCCC)C=C(C)S5)S4)=N6)=C6S3)S2)S1
198	PTzBT-HD	S84	0.80 	0.80 	0.960 	2.300 	0.370 	16.0 	8.7 	1.84 	754	5.30 	3.50 	1.80 	CC1=CC(C(CCCCCCCC)CCCCCC)=C(C2=NC(SC(C3=C(C(CCCCCCCC)CCCCCC)C=C(C)S3)=N4)=C4S2)S1
199	PDPP-BBT	S85	1.51 	1.51 	0.780 	3.730 	0.520 	9.7 	4.7 	2.06 	872	5.47 	3.74 	1.70 	CC(S1)=CC2=C1C(OCCCCCC)=C(C=C(C3=CC=C(C(N(CCCCCC)C4=O)=C5C4=C(C6=CC=C(C)C=C6)N(CCCCCC)C5=O)C=C3)S7)C7=C2OCCCCCC
200	TDPP-BBT	S85	2.78 	2.78 	0.740 	6.720 	0.560 	19.0 	11.6 	1.64 	884	5.15 	3.69 	1.43 	CC(S1)=CC2=C1C(OCCCCCC)=C(C=C(C3=CC=C(C(N(CCCCCC)C4=O)=C5C4=C(C6=CC=C(C)S6)N(CCCCCC)C5=O)S3)S7)C7=C2OCCCCCC
201	PBTPyDPP	S86	4.88 	4.88 	0.920 	7.960 	0.658 	22.0 	18.0 	1.22 	1043	5.77 	3.86 	1.71 	CC1=CC=C(C2=CN=C(C3=C4C(C(N3CC(CCCCCCCC)CCCCCCCCCC)=O)=C(C5=CC=C(C6=CC=C(C)S6)C=N5)N(CC(CCCCCCCCCC)CCCCCCCC)C4=O)C=C2)S1
202	PDPP3T	S87	7.10 	6.90 	0.670 	15.400 	0.690 	400.0 	147.0 	2.72 	859	5.30 	3.74 	1.33 	O=C1C(C2=C(C3=CC=C(C)S3)N1CC(CCCCCCCC)CCCCCC)=C(C4=CC=C(C5=CC=C(C)S5)S4)N(CC(CCCCCC)CCCCCCCC)C2=O
203	PDPPTPT	S87	7.40 	7.30 	0.800 	14.000 	0.670 	143.0 	72.0 	1.98 	853	5.48 	3.66 	1.53 	O=C1C(C2=C(C3=CC=C(C)S3)N1CC(CCCCCCCC)CCCCCC)=C(C4=CC=C(C5=CC=C(C)C=C5)S4)N(CC(CCCCCC)CCCCCCCC)C2=O
204	PDPP3TaltTPT	S87	8.00 	7.80 	0.750 	15.900 	0.670 	154.0 	42.0 	3.68 	1681	5.16 	3.73 	1.43 	O=C1C(C2=C(C3=CC=C(C)S3)N1CC(CCCCCCCC)CCCCCC)=C(C4=CC=C(C5=CC=C(C6=CC=C(S6)C7=C8C(C(N7CC(CCCCCCCC)CCCCCC)=O)=C(C9=CC=C(C%10=CC=C(C)S%10)S9)N(CC(CCCCCC)CCCCCCCC)C8=O)C=C5)S4)N(CC(CCCCCC)CCCCCCCC)C2=O
205	C3-DPPTTT	S88	8.80 	8.80 	0.570 	23.500 	0.660 	154.0 	80.0 	1.90 	1139	5.08 	3.69 	1.39 	O=C1C(C2=C(C3=CC4=C(C=C(C)S4)S3)N1CCCC(CCCCCCCCCC)CCCCCCCC)=C(C5=CC6=C(C=C(C7=CC=C(C)S7)S6)S5)N(CCCC(CCCCCCCC)CCCCCCCCCC)C2=O
206	C3-DPPTTSe	S88	7.60 	7.60 	0.560 	21.500 	0.630 	238.0 	95.0 	2.50 	1187	5.07 	3.70 	1.37 	O=C1C(C2=C(C3=CC4=C(C=C(C)S4)S3)N1CCCC(CCCCCCCCCC)CCCCCCCC)=C(C5=CC6=C(C=C(C7=CC=C(C)[Se]7)S6)S5)N(CCCC(CCCCCCCC)CCCCCCCCCC)C2=O
207	C3-DPPTTTe	S88	7.10 	7.10 	0.520 	21.700 	0.630 	272.0 	91.0 	3.00 	1237	5.05 	3.73 	1.32 	O=C1C(C2=C(C3=CC4=C(C=C(C)S4)S3)N1CCCC(CCCCCCCCCC)CCCCCCCC)=C(C5=CC6=C(C=C(C7=CC=C(C)[Te]7)S6)S5)N(CCCC(CCCCCCCC)CCCCCCCCCC)C2=O
208	PDPP2FT-C12	S89	5.20 	4.80 	0.650 	12.200 	0.600 	78.0 	46.0 	1.70 	714	5.20 	3.80 	1.40 	CC1=CC=C(C2=CC=C(C(N(CCCCCCCCCCCC)C3=O)=C4C3=C(C5=CC=C(C)O5)N(CCCCCCCCCCCC)C4=O)O2)S1
209	PDPP2FT-C14	S89	6.50 	6.20 	0.650 	14.800 	0.640 	92.0 	58.0 	1.59 	771	5.20 	3.80 	1.40 	CC1=CC=C(C2=CC=C(C(N(CCCCCCCCCCCCCC)C3=O)=C4C3=C(C5=CC=C(C)O5)N(CCCCCCCCCCCCCC)C4=O)O2)S1
210	PDPP2FT-C16	S89	6.20 	5.70 	0.650 	12.300 	0.690 	87.0 	55.0 	1.60 	827	5.30 	3.90 	1.40 	CC1=CC=C(C2=CC=C(C(N(CCCCCCCCCCCCCCCC)C3=O)=C4C3=C(C5=CC=C(C)O5)N(CCCCCCCCCCCCCCCC)C4=O)O2)S1
211	PBDTT-FDPP	S90	4.70 	4.50 	0.770 	10.900 	0.560 	77.4 	35.2 	2.20 	1209	5.26 	3.64 	1.51 	CC(S1)=CC2=C1C(C3=CC=C(CC(CCCC)CC)S3)=C(C=C(C4=CC=C(C(N(CC(CCCCCC)CCCC)C5=O)=C6C5=C(C7=CC=C(C)O7)N(CC(CCCCCC)CCCC)C6=O)O4)S8)C8=C2C9=CC=C(CC(CC)CCCC)S9
212	PBDTT-DPP	S90	6.50 	6.40 	0.730 	13.700 	0.650 	88.7 	40.3 	2.20 	1241	5.30 	3.63 	1.46 	CC(S1)=CC2=C1C(C3=CC=C(CC(CCCC)CC)S3)=C(C=C(C4=CC=C(C(N(CC(CCCCCC)CCCC)C5=O)=C6C5=C(C7=CC=C(C)S7)N(CC(CCCCCC)CCCC)C6=O)S4)S8)C8=C2C9=CC=C(CC(CC)CCCC)S9
213	PBDTT-SeDPP	S90	7.20 	7.00 	0.690 	16.800 	0.620 	79.8 	38.0 	2.10 	1336	5.25 	3.70 	1.38 	CC(S1)=CC2=C1C(C3=CC=C(CC(CCCC)CC)S3)=C(C=C(C4=CC=C(C(N(CC(CCCCCC)CCCC)C5=O)=C6C5=C(C7=CC=C(C)[Se]7)N(CC(CCCCCC)CCCC)C6=O)[Se]4)S8)C8=C2C9=CC=C(CC(CC)CCCC)S9
214	PDPP2TBP	S91	5.70 	5.70 	0.800 	11.500 	0.630 	176.9 	49.0 	3.61 	1041	5.39 	3.76 	1.63 	O=C1C(C2=C(C3=CC=C(C)S3)N1CC(CCCCCCCC)CCCCCCCCCC)=C(C4=CC=C(C5=CC=C(C6=CC=C(C)C=C6)C=C5)S4)N(CC(CCCCCCCCCC)CCCCCCCC)C2=O
215	F1-PDPP2TBP	S91	3.70 	3.70 	0.890 	6.700 	0.620 	277.8 	67.6 	4.11 	1077	5.44 	3.85 	1.59 	O=C1C(C2=C(C3=CC=C(C)S3)N1CC(CCCCCCCC)CCCCCCCCCC)=C(C4=CC=C(C5=CC=C(C6=CC(F)=C(C)C=C6)C=C5F)S4)N(CC(CCCCCCCCCC)CCCCCCCC)C2=O
216	F2-PDPP2TBP	S91	4.10 	4.10 	0.930 	7.700 	0.560 	142.6 	72.0 	1.98 	1077	5.48 	3.78 	1.70 	O=C1C(C2=C(C3=CC=C(C)S3)N1CC(CCCCCCCC)CCCCCCCCCC)=C(C4=CC=C(C5=CC(F)=C(C6=CC=C(C)C=C6F)C=C5)S4)N(CC(CCCCCCCCCC)CCCCCCCC)C2=O
217	PDPPTNT	S92	4.70 	4.70 	0.760 	11.800 	0.520 	91.3 	63.8 	1.43 	1015	5.29 	3.79 	1.50 	O=C1N(CC(CCCCCCCC)CCCCCCCCCC)C(C2=CC=C(C3=CC(C=CC(C)=C4)=C4C=C3)S2)=C5C(N(CC(CCCCCCCC)CCCCCCCCCC)C(C6=CC=C(C)S6)=C51)=O
218	DT-PDPPTPT	S93	3.20 	3.20 	0.810 	6.600 	0.590 	215.6 	89.2 	2.42 	1077	5.40 	3.86 	1.54 	CC1=CC=C(C2=C3C(C(N2CC(CCCCCCCCCCCC)CCCCCCCCCC)=O)=C(C4=CC=C(C5=CC=C(C)C=C5)S4)N(CC(CCCCCCCCCCCC)CCCCCCCCCC)C3=O)S1
219	DT-PDPP3T	S93	4.80 	4.80 	0.650 	10.600 	0.710 	457.5 	136.8 	3.34 	1083	5.25 	3.89 	1.36 	CC1=CC=C(C2=C3C(C(N2CC(CCCCCCCCCCCC)CCCCCCCCCC)=O)=C(C4=CC=C(C5=CC=C(C)S5)S4)N(CC(CCCCCCCCCCCC)CCCCCCCCCC)C3=O)S1
220	DT-PDPP2T-DBT	S93	5.30 	5.30 	0.760 	10.200 	0.680 	552.0 	149.9 	3.68 	1183	5.36 	3.74 	1.62 	CC1=CC=C(C2=C3C(C(N2CC(CCCCCCCCCCCC)CCCCCCCCCC)=O)=C(C4=CC=C(C5=CC=C(C(C=CC(C)=C6)=C6S7)C7=C5)S4)N(CC(CCCCCCCCCCCC)CCCCCCCCCC)C3=O)S1
221	DT-PDPP4T	S93	7.10 	7.10 	0.640 	16.000 	0.690 	640.5 	218.5 	2.93 	1165	5.09 	3.66 	1.43 	CC1=CC=C(C2=C3C(C(N2CC(CCCCCCCCCCCC)CCCCCCCCCC)=O)=C(C4=CC=C(C5=CC=C(C6=CC=C(C)S6)S5)S4)N(CC(CCCCCCCCCCCC)CCCCCCCCCC)C3=O)S1
222	reg-PDPP/TPDalt2T	S94	5.30 	5.10 	0.780 	9.600 	0.680 	137.0 	50.0 	2.74 	1330	5.78 	3.84 	1.42 	CC1=C2C(C(N1CC(CCCCCCCC)CCCCCC)=O)=C(C3=CC=C(C4=CC=C(C5=C6C(C(N(C(CCCCCCCC)CCCCCCCC)C6=O)=O)=C(C7=CC=C(C8=CC=C(C)S8)S7)S5)S4)S3)N(CC(CCCCCCCC)CCCCCC)C2=O
223	DTS-D-C	S95	0.77 	0.77 	0.880 	1.900 	0.460 	21.9 	15.9 	1.38 	1133	5.30 	3.94 	1.44 	CC1=CC2=C(C(SC(C3=C(CCCCCCCCCCCC)C=C(C4=C5C(C(C(F)(F)C5=O)=O)=C(C6=CC(CCCCCCCCCCCC)=C(C)S6)S4)S3)=C7)=C7[Si]2(CC(CC)CCCC)CC(CC)CCCC)S1
224	DTS-Ch	S95	1.44 	1.44 	0.950 	5.830 	0.260 	13.3 	8.3 	1.60 	764	5.40 	3.72 	1.68 	CC1=CC2=C(C(SC(C3=C4C(C(C(CCCCCC)(CCCCCC)C4=O)=O)=C(C)S3)=C5)=C5[Si]2(CC(CC)CCCC)CC(CC)CCCC)S1
225	DTS-Chy	S95	1.36 	1.36 	0.850 	3.910 	0.410 	10.7 	6.3 	1.70 	776	5.27 	3.70 	1.57 	CC1=CC2=C(C(SC(C3=C4C(C(/C(C4=O)=C(CCCCCC)/CCCCCC)=O)=C(C)S3)=C5)=C5[Si]2(CC(CC)CCCC)CC(CC)CCCC)S1
226	DTS-T-Ch	S95	5.17 	5.17 	0.800 	10.100 	0.640 	23.4 	11.7 	2.00 	928	5.16 	3.43 	1.73 	O=C1C(CCCCCC)(CCCCCC)C(C2=C(C)SC(C(S3)=CC=C3C4=CC([Si]5(CC(CC)CCCC)CC(CC)CCCC)=C(S4)C6=C5C=C(C7=CC=C(C)S7)S6)=C21)=O
227	DTS-T-Chy	S95	3.79 	3.79 	0.680 	9.100 	0.610 	19.8 	7.9 	2.50 	940	5.02 	3.46 	1.56 	O=C(C1=C(C(S2)=CC=C2C3=CC([Si]4(CC(CC)CCCC)CC(CC)CCCC)=C(S3)C5=C4C=C(C6=CC=C(C)S6)S5)SC(C)=C1C/7=O)C7=C(CCCCCC)/CCCCCC
228	DTS-T6	S95	2.70 	2.70 	0.980 	6.010 	0.460 	27.9 	19.1 	1.46 	832	5.21 	3.49 	1.72 	CC1=CC2=C(C(SC(C3=C4C(C(C5=C(CCCCCC)SC(CCCCCC)=C5C4=O)=O)=C(C)S3)=C6)=C6[Si]2(CC(CC)CCCC)C[C@@H](CC)CCCC)S1
229	BDT-C6	S95	0.45 	0.45 	0.830 	1.810 	0.300 	44.3 	18.6 	2.38 	854	5.23 	3.37 	1.86 	CC(S1)=CC2=C1C(OCC(CCCC)CC)=C(C=C(C3=C4C(C(C(C=C(CCCCCC)C(CCCCCC)=C5)=C5C4=O)=O)=C(C)S3)S6)C6=C2OCC(CCCC)CC
230	BDT-T6	S95	0.73 	0.73 	0.870 	2.640 	0.330 	66.4 	18.8 	3.53 	860	5.32 	3.40 	1.92 	CC(S1)=CC2=C1C(OCC(CCCC)CC)=C(C=C(C3=C4C(C(C5=C(CCCCCC)SC(CCCCCC)=C5C4=O)=O)=C(C)S3)S6)C6=C2OCC(CCCC)CC
231	DTS-C4	S95	4.28 	4.28 	0.910 	10.100 	0.470 	83.0 	41.5 	2.00 	770	5.33 	3.70 	1.63 	CC1=CC2=C(C(SC(C3=C4C(C(C(C=C(CCCC)C(CCCC)=C5)=C5C4=O)=O)=C(C)S3)=C6)=C6[Si]2(CC(CC)CCCC)C[C@@H](CC)CCCC)S1
232	DTS-Ceh	S95	5.15 	5.15 	0.940 	9.460 	0.580 	90.8 	53.4 	1.70 	882	5.27 	3.65 	1.62 	CC1=CC2=C(C(SC(C3=C4C(C(C(C=C(CC(CCCC)CC)C(CC(CCCC)CC)=C5)=C5C4=O)=O)=C(C)S3)=C6)=C6[Si]2(CC(CC)CCCC)C[C@@H](CC)CCCC)S1
233	DTS-C8	S95	2.35 	2.35 	0.880 	5.000 	0.530 	92.6 	46.3 	2.00 	882	5.27 	3.63 	1.64 	CC1=CC2=C(C(SC(C3=C4C(C(C(C=C(CCCCCCCC)C(CCCCCCCC)=C5)=C5C4=O)=O)=C(C)S3)=C6)=C6[Si]2(CC(CC)CCCC)C[C@@H](CC)CCCC)S1
234	DTS-C6	S95	7.85 	7.85 	0.860 	14.390 	0.640 	72.8 	42.8 	1.70 	826	5.25 	3.63 	1.62 	CC1=CC2=C(C(SC(C3=C4C(C(C(C=C(CCCCCC)C(CCCCCC)=C5)=C5C4=O)=O)=C(C)S3)=C6)=C6[Si]2(CC(CC)CCCC)C[C@@H](CC)CCCC)S1
235	BTI-BDT	S96	4.39 	4.39 	0.880 	9.690 	0.518 	71.5 	21.8 	3.28 	875	5.41 	2.30 	1.93 	CC1=CC2=C(OCC(CCCC)CC)C(S3)=C(C(OCC(CCCC)CC)=C2S1)C=C3C4=CC(C(N(CC(CCCCCC)CCCC)C5=O)=O)=C(S4)C6=C5C=C(C)S6
236	BTI-BDT(2)	S96	5.50 	5.50 	0.920 	9.620 	0.620 	100.3 	34.0 	2.95 	1044	5.39 	2.54 	1.93 	CC1=CC2=C(OCCCCCCCCCCCC)C(S3)=C(C(OCCCCCCCCCCCC)=C2S1)C=C3C4=CC(C(N(CC(CCCCCC)CCCCCCCC)C5=O)=O)=C(S4)C6=C5C=C(C)S6
237	‚s‚s1	S97	0.60 	0.60 	0.560 	2.830 	0.380 	32.0 	18.8 	1.70 	1385	5.35 	3.94 	1.41 	CC1=CC(CCCCCCCCCCCC)=C(C2=NC(SC(C3=C(CCCCCCCCCCCC)C=C(C4=CC=C5C(N(CC(CCCCCCCC)CCCCCC)C(/C5=C6C(SC(C)=C7)=C7N(CC(CCCCCC)CCCCCCCC)C\6=O)=O)=C4)S3)=N8)=C8S2)S1
238	TT2	S97	3.40 	3.40 	0.580 	8.540 	0.690 	127.0 	36.3 	3.50 	1885	5.43 	3.98 	1.45 	CC1=CC(CCCCCCCCCCCC)=C(C2=NC(SC(C3=C(CCCCCCCCCCCC)C=C(C4=C(CCCCCCCCCCCC)C=C(C5=CC=C6C(N(CC(CCCCCCCC)CCCCCC)C(/C6=C7C(SC(C8=CC(CCCCCCCCCCCC)=C(C)S8)=C9)=C9N(CC(CCCCCC)CCCCCCCC)C\7=O)=O)=C5)S4)S3)=N%10)=C%10S2)S1
239	BT1	S97	3.29 	3.29 	0.730 	6.720 	0.670 	142.0 	67.6 	2.10 	1435	5.50 	3.98 	1.52 	CC1=CC(CCCCCCCCCCCC)=C(C2=NC(C=C(SC(C3=C(CCCCCCCCCCCC)C=C(C4=CC=C5C(N(CC(CCCCCCCC)CCCCCC)C(/C5=C6C(SC(C)=C7)=C7N(CC(CCCCCC)CCCCCCCC)C\6=O)=O)=C4)S3)=N8)C8=C9)=C9S2)S1
240	BT2	S97	4.18 	4.18 	0.620 	10.070 	0.670 	231.0 	59.2 	3.90 	1935	5.41 	3.92 	1.49 	CC1=CC(CCCCCCCCCCCC)=C(C2=NC(C=C(SC(C3=C(CCCCCCCCCCCC)C=C(C4=C(CCCCCCCCCCCC)C=C(C5=CC=C6C(N(CC(CCCCCCCC)CCCCCC)C(/C6=C7C(SC(C8=CC(CCCCCCCCCCCC)=C(C)S8)=C9)=C9N(CC(CCCCCC)CCCCCCCC)C\7=O)=O)=C5)S4)S3)=N%10)C%10=C%11)=C%11S2)S1
241	IP1	S98	0.51 	0.51 	0.390 	3.260 	0.400 	88.3 	40.1 	2.20 	970	4.90 	3.80 	1.10 	O=C(N1CC(CCCC)CC)/C(C2=C1C=C(C)S2)=C3C(N(CC(CC)CCCC)C4=C/3SC(C5=CC6=C(OCC(CCCC)CC)C7=C(C=C(C)S7)C(OCC(CCCC)CC)=C6S5)=C4)=O
242	IP2	S98	0.27 	0.27 	0.300 	1.730 	0.520 	14.9 	8.8 	1.70 	926	4.80 	3.80 	1.00 	O=C(N1CC(CCCC)CC)/C(C2=C1C=C(C)S2)=C3C(N(CC(CC)CCCC)C4=C/3SC(C5=CC6=C(C(SC(C)=C7)=C7C6(CC(CCCC)CC)CC(CCCC)CC)S5)=C4)=O
243	IP3	S98	1.30 	1.30 	0.730 	3.220 	0.530 	23.9 	10.4 	2.30 	915	5.40 	3.80 	1.60 	O=C(N1CC(CCCC)CC)/C(C2=C1C=C(C)S2)=C3C(N(CC(CC)CCCC)C4=C/3SC(C5=CC(C(CCCCCCCC)(CCCCCCCC)C6=CC(C)=CC=C67)=C7C=C5)=C4)=O
244	IsoC6	S99	5.20 	5.10 	0.690 	12.300 	0.580 	207.0 	80.0 	2.60 	1153	5.58 	3.93 	1.57 	CC1=CC(CCCCCC)=C(C2=CC=C(C3=C(CCCCCC)C=C(C4=CC=C(/C(C(N5CC(CCCCCCCC)CCCCCC)=O)=C6C(N(CC(CCCCCCCC)CCCCCC)C7=C\6C=CC(C)=C7)=O)C5=C4)S3)S2)S1
245	IsoC8	S99	5.60 	5.20 	0.700 	12.700 	0.570 	146.0 	70.0 	2.10 	1209	5.58 	3.90 	1.57 	CC1=CC(CCCCCCCC)=C(C2=CC=C(C3=C(CCCCCCCC)C=C(C4=CC=C(/C(C(N5CC(CCCCCCCC)CCCCCC)=O)=C6C(N(CC(CCCCCCCC)CCCCCC)C7=C\6C=CC(C)=C7)=O)C5=C4)S3)S2)S1
246	IsoC10	S99	4.20 	4.10 	0.630 	11.600 	0.540 	126.0 	61.0 	2.10 	1265	5.60 	4.06 	1.55 	CC1=CC(CCCCCCCCCC)=C(C2=CC=C(C3=C(CCCCCCCCCC)C=C(C4=CC=C(/C(C(N5CC(CCCCCCCC)CCCCCC)=O)=C6C(N(CC(CCCCCCCC)CCCCCC)C7=C\6C=CC(C)=C7)=O)C5=C4)S3)S2)S1
247	IsoC12	S99	4.10 	4.00 	0.660 	11.300 	0.520 	125.0 	65.0 	1.90 	1321	5.55 	3.84 	1.58 	CC1=CC(CCCCCCCCCCCC)=C(C2=CC=C(C3=C(CCCCCCCCCCCC)C=C(C4=CC=C(/C(C(N5CC(CCCCCCCC)CCCCCC)=O)=C6C(N(CC(CCCCCCCC)CCCCCC)C7=C\6C=CC(C)=C7)=O)C5=C4)S3)S2)S1
248	IsoC12	S99	4.10 	4.00 	0.690 	11.000 	0.510 	103.0 	41.0 	2.50 	1321	5.55 	3.89 	1.58 	CC1=CC(CCCCCCCCCCCC)=C(C2=CC=C(C3=C(CCCCCCCCCCCC)C=C(C4=CC=C(/C(C(N5CC(CCCCCCCC)CCCCCC)=O)=C6C(N(CC(CCCCCCCC)CCCCCC)C7=C\6C=CC(C)=C7)=O)C5=C4)S3)S2)S1
249	Iso2EH	S99	0.30 	0.30 	0.880 	0.800 	0.580 	126.0 	53.0 	2.40 	1209	5.81 	3.93 	1.60 	CC1=CC(CC(CCCC)CC)=C(C2=CC=C(C3=C(CC(CCCC)CC)C=C(C4=CC=C(/C(C(N5CC(CCCCCCCC)CCCCCC)=O)=C6C(N(CC(CCCCCCCC)CCCCCC)C7=C\6C=CC(C)=C7)=O)C5=C4)S3)S2)S1
250	PNDTI-T	S100	1.23 	1.20 	0.560 	4.800 	0.460 	26.1 	13.8 	1.90 	1161	5.80 	4.00 	1.40 	O=C(C1=C2C(C3=C(C=C(C4=CC=C(C)S4)S5)C5=C26)=C(C(N(CC(CCCCCCCCCC)CCCCCCCCCCCC)C3=O)=O)C7=C1C=C(C)S7)N(CC(CCCCCCCCCCCC)CCCCCCCCCC)C6=O
251	PNDTI-TT	S100	2.07 	2.00 	0.620 	6.400 	0.500 	48.9 	19.0 	2.60 	1217	5.70 	4.10 	1.30 	O=C(C1=C2C(C3=C(C=C(C4=CC5=C(C=C(C)S5)S4)S6)C6=C27)=C(C(N(CC(CCCCCCCCCC)CCCCCCCCCCCC)C3=O)=O)C8=C1C=C(C)S8)N(CC(CCCCCCCCCCCC)CCCCCCCCCC)C7=O
252	PNDTI-DTT	S100	3.28 	3.20 	0.660 	9.600 	0.510 	68.5 	28.7 	2.40 	1273	5.60 	4.00 	1.30 	O=C(C1=C2C(C3=C(C=C(C4=CC5=C(C(SC(C)=C6)=C6S5)S4)S7)C7=C28)=C(C(N(CC(CCCCCCCCCC)CCCCCCCCCCCC)C3=O)=O)C9=C1C=C(C)S9)N(CC(CCCCCCCCCCCC)CCCCCCCCCC)C8=O
253	PNDTI-BT	S100	2.60 	2.60 	0.660 	8.100 	0.490 	90.4 	27.4 	3.30 	1243	5.60 	4.10 	1.30 	O=C(C1=C2C(C3=C(C=C(C4=CC=C(C5=CC=C(C)S5)S4)S6)C6=C27)=C(C(N(CC(CCCCCCCCCC)CCCCCCCCCCCC)C3=O)=O)C8=C1C=C(C)S8)N(CC(CCCCCCCCCCCC)CCCCCCCCCC)C7=O
254	PBDTT-TT	S101	7.42 	7.35 	0.770 	14.990 	0.639 	132.1 	95.0 	1.39 	918	5.30 	3.17 	1.58 	CC(S1)=CC2=C1C(C3=CC=C(CC(CC)CCCC)S3)=C(C=C(C4=C5C(C(F)=C(C(OCC(CC)CCCC)=O)S5)=C(C)S4)S6)C6=C2C7=CC=C(CC(CCCC)CC)S7
255	PBDTT-O-TT	S101	7.10 	7.01 	0.730 	15.170 	0.644 	118.6 	78.0 	1.52 	950	5.18 	3.15 	1.53 	CC(S1)=CC2=C1C(C3=CC=C(OCC(CC)CCCC)S3)=C(C=C(C4=C5C(C(F)=C(C(OCC(CC)CCCC)=O)S5)=C(C)S4)S6)C6=C2C7=CC=C(OCC(CCCC)CC)S7
256	PBDTT-S-TT	S101	8.42 	8.35 	0.840 	15.320 	0.655 	172.3 	118.0 	1.46 	982	5.41 	3.27 	1.57 	CC(S1)=CC2=C1C(C3=CC=C(SCC(CC)CCCC)S3)=C(C=C(C4=C5C(C(F)=C(C(OCC(CC)CCCC)=O)S5)=C(C)S4)S6)C6=C2C7=CC=C(SCC(CCCC)CC)S7
257	PBDT-TS1	S102	9.48 	9.19 	0.800 	17.370 	0.661 	64.9 	29.4 	2.21 	982	5.33 	3.52 	1.51 	CC(S1)=CC2=C1C(C3=CC=C(SCCCCCCCC)S3)=C(C=C(C4=C5C(C(F)=C(C(OCC(CC)CCCC)=O)S5)=C(C)S4)S6)C6=C2C7=CC=C(SCCCCCCCC)S7
258	PBTz4T	S103	2.60 	2.60 	0.740 	5.600 	0.630 	114.0 	36.1 	3.20 	1053	5.07 	3.53 	1.65 	CC1=CC=C(C2=C(CC(CCCCCCCC)CCCCCCCCCC)C=C(C3=CC=C(C4=CC(CC(CCCCCCCCCC)CCCCCCCC)=C(C5=CC=C(C)S5)S4)C6=NSN=C63)S2)S1
259	PNNT12HD	S104	8.20 	8.00 	0.820 	15.600 	0.640 	88.9 	36.0 	2.47 	1459	5.22 	3.54 	1.68 	CC(S1)=C(CC(CCCCCCCC)CCCCCC)C=C1C2=CC(C3=NSN=C34)=C(C5=NSN=C52)C=C4C6=CC(CC(CCCCCC)CCCCCCCC)=C(S6)C7=CC8=C(C9=CC(CCCCCCCCCCCC)=C(C=C(C)S%10)C%10=C9C=C8CCCCCCCCCCCC)S7
260	PNNT12DT	S104	4.10 	4.00 	0.860 	7.300 	0.650 	139.0 	46.1 	3.02 	1683	5.22 	3.54 	1.69 	CC(S1)=C(CC(CCCCCCCCCCCC)CCCCCCCCCC)C=C1C2=CC(C3=NSN=C34)=C(C5=NSN=C52)C=C4C6=CC(CC(CCCCCCCCCC)CCCCCCCCCCCC)=C(S6)C7=CC8=C(C9=CC(CCCCCCCCCCCC)=C(C=C(C)S%10)C%10=C9C=C8CCCCCCCCCCCC)S7
261	PNNTDT	S104	5.50 	5.20 	0.830 	12.300 	0.540 	310.0 	31.0 	10.00 	1347	5.25 	3.54 	1.64 	CC(S1)=C(CC(CCCCCCCCCCCC)CCCCCCCCCC)C=C1C2=CC(C3=NSN=C34)=C(C5=NSN=C52)C=C4C6=CC(CC(CCCCCCCCCC)CCCCCCCCCCCC)=C(S6)C7=CC8=C(C9=CC=C(C=C(C)S%10)C%10=C9C=C8)S7
262	PNDT3BTz-DT	S105	3.80 	3.80 	0.700 	8.400 	0.640 	54.5 	30.3 	1.80 	1239	5.15 	3.45 	1.70 	CC1=CC2=CC=C(C(C=C3)=C2S1)C4=C3C=C(S4)C5=C(CC(CCCCCCCCCC)CCCCCCCCCCCC)C=C(C6=CC=C(C7=CC(CC(CCCCCCCCCCCC)CCCCCCCCCC)=C(C)S7)C8=NSN=C68)S5
263	PNDT3NTz-DT	S105	4.90 	4.90 	0.830 	11.300 	0.520 	310.0 	31.0 	10.00 	1347	5.25 	3.65 	1.60 	CC1=CC2=CC=C(C(C=C3)=C2S1)C4=C3C=C(S4)C5=C(CC(CCCCCCCCCC)CCCCCCCCCCCC)C=C(C6=CC(C7=NSN=C7C(C8=CC(CC(CCCCCCCCCCCC)CCCCCCCCCC)=C(C)S8)=C9)=C9C%10=NSN=C6%10)S5
264	PNTz4TF2	S106	10.50 	10.10 	0.820 	19.300 	0.670 	1520.0 	66.5 	22.90 	1309	5.38 	3.53 	1.60 	CC1=C(CC(CCCCCCCCCC)CCCCCCCCCCCC)C=C(C2=CC(C3=NSN=C3C(C4=CC(CC(CCCCCCCCCCCC)CCCCCCCCCC)=C(C5=CC(F)=C(C6=C(F)C=C(C)S6)S5)S4)=C7)=C7C8=NSN=C82)S1
265	PNTz4TF4	S106	6.50 	5.90 	0.930 	10.500 	0.660 	34.1 	15.8 	2.16 	1345	5.49 	3.56 	1.62 	CC1=C(CC(CCCCCCCCCC)CCCCCCCCCCCC)C=C(C2=CC(C3=NSN=C3C(C4=CC(CC(CCCCCCCCCCCC)CCCCCCCCCC)=C(C5=C(F)C(F)=C(C6=C(F)C(F)=C(C)S6)S5)S4)=C7)=C7C8=NSN=C82)S1
266	PBDT-DTBT	S107	2.11 	2.11 	1.000 	5.800 	0.346 	130.0 	40.5 	3.20 	1409	5.26 	3.10 	1.73 	CC(S1)=CC2=C1C(C3=CC(CCCCCCCCCC)=C(CCCCCCCCCC)S3)=C(C=C(C4=C(CCCCCC)C=C(C5=CC=C(C6=CC(CCCCCC)=C(C)S6)C7=NSN=C57)S4)S8)C8=C2C9=CC(CCCCCCCCCC)=C(CCCCCCCCCC)S9
267	PBDT-DTNT	S107	6.00 	6.00 	0.800 	11.710 	0.610 	59.3 	24.1 	2.46 	1517	5.19 	3.26 	1.58 	CC(S1)=CC2=C1C(C3=CC(CCCCCCCCCC)=C(CCCCCCCCCC)S3)=C(C=C(C4=C(CCCCCC)C=C(C5=CC6=C(C=C(C7=CC(CCCCCC)=C(C)S7)C8=NSN=C86)C9=NSN=C59)S4)S%10)C%10=C2C%11=CC(CCCCCCCCCC)=C(CCCCCCCCCC)S%11
268	PTzNTz-EHBO	S108	9.00 	8.70 	0.840 	16.000 	0.670 	64.3 	32.7 	2.00 	1301	5.41 	3.45 	1.58 	CC1=CC(CC(CCCC)CC)=C(C2=NC(SC(C3=C(CC(CCCC)CC)C=C(C4=C(CC(CCCCCC)CCCC)C=C(C5=CC(C6=NSN=C6C(C7=CC(CC(CCCCCC)CCCC)=C(C)S7)=C8)=C8C9=NSN=C95)S4)S3)=N%10)=C%10S2)S1
269	PTzNTz-EHHD	S108	8.80 	8.50 	0.840 	15.600 	0.670 	91.8 	47.0 	2.00 	1413	5.40 	3.46 	1.58 	CC1=CC(CC(CCCC)CC)=C(C2=NC(SC(C3=C(CC(CCCC)CC)C=C(C4=C(CC(CCCCCC)CCCCCCCC)C=C(C5=CC(C6=NSN=C6C(C7=CC(CC(CCCCCC)CCCCCCCC)=C(C)S7)=C8)=C8C9=NSN=C95)S4)S3)=N%10)=C%10S2)S1
270	PTzNTz-BOBO	S108	8.80 	8.50 	0.840 	16.600 	0.630 	113.2 	51.6 	2.20 	1413	5.40 	3.46 	1.57 	CC1=CC(CC(CCCC)CCCCCC)=C(C2=NC(SC(C3=C(CC(CCCC)CCCCCC)C=C(C4=C(CC(CCCCCC)CCCC)C=C(C5=CC(C6=NSN=C6C(C7=CC(CC(CCCCCC)CCCC)=C(C)S7)=C8)=C8C9=NSN=C95)S4)S3)=N%10)=C%10S2)S1
271	PTzNTz-BOHD	S108	5.20 	4.80 	0.840 	9.800 	0.630 	59.2 	29.1 	2.20 	1525	5.41 	3.44 	1.57 	CC1=CC(CC(CCCC)CCCCCC)=C(C2=NC(SC(C3=C(CC(CCCC)CCCCCC)C=C(C4=C(CC(CCCCCC)CCCCCCCC)C=C(C5=CC(C6=NSN=C6C(C7=CC(CC(CCCCCC)CCCCCCCC)=C(C)S7)=C8)=C8C9=NSN=C95)S4)S3)=N%10)=C%10S2)S1
272	PF-C12NT	S109	6.51 	6.51 	0.870 	12.190 	0.614 	69.3 	23.4 	2.95 	1325	5.47 	3.79 	1.68 	CC1=CC=C(C(C=CC(C2=CC(CCCCCCCCCCCC)=C(C3=CC=C(C4=CC(C5=NSN=C5C(C6=CC=C(C7=C(CCCCCCCCCCCC)C=C(C)S7)S6)=C8)=C8C9=NSN=C94)S3)S2)=C%10)=C%10C%11(CCCCCCCC)CCCCCCCC)C%11=C1
273	PAF-C12NT	S109	3.64 	3.64 	0.690 	8.450 	0.625 	59.9 	16.6 	3.60 	1505	5.40 	3.85 	1.55 	CC1=CC=C(C(C=CC(C2=CC(CCCCCCCCCCCC)=C(C3=CC=C(C4=CC(C5=NSN=C5C(C6=CC=C(C7=C(CCCCCCCCCCCC)C=C(C)S7)S6)=C8)=C8C9=NSN=C94)S3)S2)=C%10)=C%10/C%11=C(CC(CCCCCCCC)CCCCCC)/CCCCCCCCCCCC)C%11=C1
274	PCz-C12NT	S109	4.85 	4.85 	0.760 	11.310 	0.564 	84.3 	21.6 	3.89 	1340	5.35 	3.72 	1.63 	CC1=CC=C(C(C=CC(C2=CC(CCCCCCCCCCCC)=C(C3=CC=C(C4=CC(C5=NSN=C5C(C6=CC=C(C7=C(CCCCCCCCCCCC)C=C(C)S7)S6)=C8)=C8C9=NSN=C94)S3)S2)=C%10)=C%10N%11C(CCCCCCCC)CCCCCCCC)C%11=C1
275	PBDT-C12NT	S109	5.00 	5.00 	0.680 	10.740 	0.685 	69.4 	22.3 	3.10 	1849	5.19 	3.68 	1.51 	CC1=CC(CCCCCCCCCCCC)=C(S1)C(S2)=CC=C2C3=CC(C4=NSN=C45)=C(C6=NSN=C63)C=C5C7=CC=C(S7)C(S8)=C(CCCCCCCCCCCC)C=C8C9=CC(C(C%10=CC(CCCCCCCCCC)=C(CCCCCCCCCC)S%10)=C(SC(C)=C%11)C%11=C%12C%13=CC(CCCCCCCCCC)=C(CCCCCCCCCC)S%13)=C%12S9
276	PN1	S110	2.78 	2.78 	0.850 	8.650 	0.378 	32.7 	14.2 	2.30 	1257	5.39 	3.75 	1.64 	CC1=CC2=C(C(C3=CC(OCC(CCCC)CC)=CC=C3)=C(C=C(C4=C(CC(CC)CCCC)C=C(C5=CC6=C(C=C(C7=CC(CC(CC)CCCC)=C(C)S7)C8=NSN=C86)C9=NSN=C59)S4)S%10)C%10=C2C%11=CC(OCC(CC)CCCC)=CC=C%11)S1
277	PIDT-EHNT	S111	1.49 	1.34 	0.860 	4.330 	0.400 	42.1 	19.4 	2.17 	1677	5.48 	3.79 	1.69 	CC1=CC(C(C2=CC=C(CCCCCCCC)C=C2)(C3=CC=C(CCCCCCCC)C=C3)C4=CC(C(SC(C5=C(C[C@H](CCCC)CC)C=C(C6=CC7=C(C=C(C8=CC(C[C@H](CC)CCCC)=C(C)S8)C9=NSN=C97)C%10=NSN=C6%10)S5)=C%11)=C%11C%12(C%13=CC=C(CCCCCCCC)C=C%13)C%14=CC=C(CCCCCCCC)C=C%14)=C%12C=C4%15)=C%15S1
278	PIDT-DTNT	S111	2.97 	2.52 	0.800 	8.260 	0.450 	35.6 	17.6 	2.02 	1621	5.48 	3.83 	1.65 	CC1=CC(C(C2=CC=C(CCCCCCCC)C=C2)(C3=CC=C(CCCCCCCC)C=C3)C4=CC(C(SC(C5=C(CCCCCC)C=C(C6=CC7=C(C=C(C8=CC(CCCCCC)=C(C)S8)C9=NSN=C97)C%10=NSN=C6%10)S5)=C%11)=C%11C%12(C%13=CC=C(CCCCCCCC)C=C%13)C%14=CC=C(CCCCCCCC)C=C%14)=C%12C=C4%15)=C%15S1
279	PIDT-C12NT	S111	5.05 	4.88 	0.900 	10.210 	0.550 	43.6 	17.5 	2.49 	1953	5.52 	3.88 	1.64 	CC1=CC(C(C2=CC=C(CCCCCCCC)C=C2)(C3=CC=C(CCCCCCCC)C=C3)C4=CC(C(SC(C5=CC(CCCCCCCCCCCC)=C(C6=CC=C(C7=CC8=C(C=C(C9=CC=C(C%10=C(CCCCCCCCCCCC)C=C(C)S%10)S9)C%11=NSN=C%118)C%12=NSN=C7%12)S6)S5)=C%13)=C%13C%14(C%15=CC=C(CCCCCCCC)C=C%15)C%16=CC=C(CCCCCCCC)C=C%16)=C%14C=C4%17)=C%17S1
280	NT812	S112	10.33 	10.18 	0.720 	19.090 	0.729 	118.9 	56.6 	2.10 	1135	5.29 	3.40 	1.40 	CC1=CC(CC(CCCCCCCCCC)CCCCCCCC)=C(C2=CC(SC(C3=C(CC(CCCCCCCCCC)CCCCCCCC)C=C(C4=CC5=C(C=C(C)C6=NSN=C65)C7=NSN=C47)S3)=C8)=C8S2)S1
281	NT1014	S112	3.03 	2.93 	0.770 	7.250 	0.529 	165.5 	59.1 	2.80 	1247	5.29 	3.40 	1.40 	CC1=CC(CC(CCCCCCCCCC)CCCCCCCCCCCC)=C(C2=CC(SC(C3=C(CC(CCCCCCCCCC)CCCCCCCCCCCC)C=C(C4=CC5=C(C=C(C)C6=NSN=C65)C7=NSN=C47)S3)=C8)=C8S2)S1
282	Pƒ¿NDTDTNT	S113	8.01 	8.01 	0.800 	15.550 	0.644 	86.4 	67.3 	1.30 	1459	5.40 	3.64 	1.58 	CC(S1)=C(CC(CCCCCCCC)CCCCCC)C=C1C(C2=NSN=C23)=CC4=C3C=C(C5=CC(C[C@H](CCCCCC)CCCCCCCC)=C(C6=CC7=C(C(C(CCCCCCCCCCCC)=CC8=C9SC(C)=C8)=C9C(CCCCCCCCCCCC)=C7)S6)S5)C%10=NSN=C%104
283	PƒÀNDTDTNT	S113	3.60 	3.60 	0.800 	8.410 	0.535 	60.5 	28.3 	2.10 	1459	5.46 	3.64 	1.65 	CC(S1)=C(CC(CCCCCCCC)CCCCCC)C=C1C(C2=NSN=C23)=CC4=C3C=C(C5=CC(C[C@H](CCCCCC)CCCCCCCC)=C(C6=CC7=C(C=C(CCCCCCCCCCCC)C8=C7C(CCCCCCCCCCCC)=CC9=C8C=C(C)S9)S6)S5)C%10=NSN=C%104
284	poly(CR-TPA)	S114	2.15 	2.15 	0.790 	6.870 	0.400 	15.6 	9.8 	1.60 	611	5.55 	2.60 	1.80 	CC1=CC=C(N(C2=CC=C(C3=CC(C4=NSN=C4C(C)=C5)=C5C6=NSN=C63)C=C2)C7=CC=C(CCCCCCCC)C=C7)C=C1
285	poly(NTD-TPA)	S114	1.52 	1.52 	0.760 	6.020 	0.330 	8.2 	5.9 	1.50 	627	5.40 	3.37 	2.03 	CC1=CC=C(N(C2=CC=C(C3=CC(C(C=CC=C4)=C4C(C)=C5)=C5C6=C3C=CC=C6)C=C2)C7=CC=C(CCCCCCCC)C=C7)C=C1
286	BTT-TP	S115	0.35 	0.35 	0.993 	0.764 	0.468 	16.4 	10.3 	1.59 	1372	5.60 	3.85 	1.75 	CC1=CC2=C(C(SC(C3=C(CC(CCCCCCCC)CCCCCCCCCC)C=C(C4=CN=C(C5=CC(CC(CCCCCCCC)CCCCCCCCCC)=C(C)S5)C6=NSN=C64)S3)=C7)=C7C8=C2SC(C(CCCCCCCC)CCCCCCCC)=C8)S1
287	BTT-FT	S115	1.01 	1.01 	0.919 	2.040 	0.540 	24.8 	20.0 	1.24 	1407	5.52 	3.74 	1.78 	CC1=CC2=C(C(SC(C3=C(CC(CCCCCCCC)CCCCCCCCCC)C=C(C4=C(F)C(F)=C(C5=CC(CC(CCCCCCCC)CCCCCCCCCC)=C(C)S5)C6=NSN=C64)S3)=C7)=C7C8=C2SC(C(CCCCCCCC)CCCCCCCC)=C8)S1
288	BTT-NTz	S115	2.73 	2.73 	0.755 	5.980 	0.605 	62.7 	39.9 	1.57 	2091	5.41 	3.73 	1.68 	CC1=C(CC(CCCCCCCCCCCC)CCCCCCCCCC)C=C(S1)C(C2=NSN=C23)=CC4=C3C=C(C5=NSN=C54)C(S6)=CC(CC(CCCCCCCCCC)CCCCCCCCCCCC)=C6C7=CC(CCCCCCCCCCCC)=C(S7)C8=CC(C9=C%10SC(C(CCCCCCCC)CCCCCCCC)=C9)=C(S8)C%11=C%10C=C(C%12=C(CCCCCCCCCCCC)C=C(C)S%12)S%11
289	PDCBT	S116	7.20 	7.00 	0.910 	11.000 	0.720 	40.2 	24.8 	1.62 	782	4.90 	3.00 	1.90 	CC1=CC=C(C2=C(C(OCC(CCCCCC)CCCC)=O)C=C(C3=CC(C(OCC(CCCC)CCCCCC)=O)=C(C4=CC=C(C)S4)S3)S2)S1
290	rr-PTB7-Th	S117	7.04 	6.96 	0.780 	15.350 	0.583 	89.1 	35.8 	2.49 	1807	5.20 	3.68 	1.61 	CC1=C(C(F)=C(C(OCC(CC)CCCC)=O)S2)C2=C(C3=CC4=C(C(C5=CC=C(CC(CC)CCCC)S5)=C(C=C(C6=C7C(C(F)=C(C(OCC(CCCC)CC)=O)S7)=C(C8=CC9=C(C(C%10=CC=C(CC(CCCC)CC)S%10)=C(C=C(C)S%11)C%11=C9C%12=CC=C(CC(CCCC)CC)S%12)S8)S6)S%13)C%13=C4C%14=CC=C(CC(CC)CCCC)S%14)S3)S1
291	rr-PTBS	S117	10.31 	10.19 	0.820 	19.630 	0.633 	103.0 	40.7 	2.53 	1871	5.22 	3.84 	1.58 	CC1=C(C(F)=C(C(OCC(CC)CCCC)=O)S2)C2=C(C3=CC4=C(C(C5=CC=C(CC(CC)CCCC)S5)=C(C=C(C6=C7C(C(F)=C(C(OCC(CCCC)CC)=O)S7)=C(C8=CC9=C(C(C%10=CC=C(SCC(CCCC)CC)S%10)=C(C=C(C)S%11)C%11=C9C%12=CC=C(SCC(CCCC)CC)S%12)S8)S6)S%13)C%13=C4C%14=CC=C(CC(CC)CCCC)S%14)S3)S1
292	P3TI	S118	6.30 	6.30 	0.700 	13.100 	0.690 	211.7 	73.0 	2.90 	1209	5.82 	3.83 	1.50 	CC1=CC(CCCCCCCC)=C(C2=CC=C(C3=C(CCCCCCCC)C=C(C4=CC=C(/C(C(N5CC(CCCCCCCC)CCCCCC)=O)=C6C(N(CC(CCCCCCCC)CCCCCC)C7=C\6C=CC(C)=C7)=O)C5=C4)S3)S2)S1
293	O-PBDT	S119	1.56 	1.56 	0.830 	4.180 	0.450 	32.3 	10.9 	2.96 	474	5.31 	2.94 	2.21 	CC1=CC2=C(C(OCC(CCCC)CC)=C(C=C(C)S3)C3=C2OCC(CCCC)CC)S1
294	SO-PBDT	S119	1.73 	1.73 	0.910 	4.400 	0.430 	27.7 	9.3 	2.98 	950	5.36 	3.11 	2.03 	CC(S1)=CC2=C1C(SCC(CCCC)CC)=C(C=C(C3=CC4=C(C(OCC(CC)CCCC)=C(C=C(C)S5)C5=C4OCC(CCCC)CC)S3)S6)C6=C2SCC(CCCC)CC
295	S-PBDT	S119	4.00 	4.00 	0.990 	7.660 	0.530 	61.3 	16.1 	3.81 	506	5.41 	3.26 	2.07 	CC1=CC2=C(C(SCC(CCCC)CC)=C(C=C(C)S3)C3=C2SCC(CCCC)CC)S1
296	PBDTT	S120	6.12 	6.12 	0.930 	11.950 	0.550 	49.7 	18.7 	2.70 	606	5.44 	3.46 	2.13 	CC1=CC2=C(C(C3=CC=C(CC(CCCC)CC)S3)=C(C=C(C)S4)C4=C2C5=CC=C(CC(CCCC)CC)S5)S1
297	P3HDTTT	S121	3.40 	3.40 	0.820 	6.330 	0.660 	18.9 	10.5 	1.80 	500	5.30 	3.40 	1.90 	CC1=CC(CC(CCCCCCCC)CCCCCC)=C(C2=CC=C(C3=CC=C(C)S3)S2)S1
298	PT-C1	S122	1.69 	1.69 	0.810 	5.310 	0.392 	6.9 	4.3 	1.62 	350	5.15 	2.96 	1.92 	CC1=CC(C(OCC(CCCC)CC)=O)=C(C2=CC=C(C)S2)S1
299	PT-C2	S122	2.14 	2.14 	0.810 	5.440 	0.484 	5.6 	3.2 	1.75 	432	5.11 	2.95 	1.89 	CC1=CC(C(OCC(CCCC)CC)=O)=C(C2=CC=C(S2)C3=CC=C(C)S3)S1
300	PT-C3	S122	3.25 	3.25 	0.770 	7.220 	0.584 	113.4 	69.4 	1.63 	544	5.10 	2.98 	1.91 	CC1=CC(C(OCC(CCCCCCCC)CCCCCC)=O)=C(C2=CC=C(C3=CC=C(C)S3)S2)S1
301	P3HST	S123	0.34 	0.34 	0.630 	1.270 	0.340 	28.5 	15.0 	1.90 	228	4.90 	3.08 	1.82 	CC1=CC(SCCCCCC)=C(C)S1
302	P3HST-co-Th	S123	0.50 	0.50 	0.630 	2.320 	0.340 	81.9 	39.0 	2.10 	310	5.02 	3.19 	1.83 	CC1=CC(CCCCCC)=C(C2=CC=C(C3=C(CCCCCC)C=C(C)S3)S2)S1
303	C6-TT	S124	0.60 	0.60 	0.750 	2.500 	0.340 	42.0 	20.0 	2.10 	444	5.25 	3.05 	1.90 	CC1=CC(CCCCCC)=C(C2=CC=C(C3=C(CCCCCC)C=C(C)S3)S2)S1
304	PBTDN	S125	3.20 	3.20 	0.830 	9.200 	0.410 	9.9 	7.7 	1.29 	658	5.12 	2.90 	2.22 	CC1=CC=C(/C=C/C2=CC=C(C3=CC=C4C(C=CC(C)=C4OCCCCCCCCCC)=C3OCCCCCCCCCC)S2)S1
305	PBTADN	S125	3.40 	3.40 	0.890 	7.400 	0.514 	65.4 	44.8 	1.46 	683	5.36 	3.34 	2.02 	CC1=CC=C(/C(C#N)=C/C2=CC=C(C3=CC=C4C(C=CC(C)=C4OCCCCCCCCCC)=C3OCCCCCCCCCC)S2)S1
306	POPT	S126	1.71 	1.71 	0.560 	5.160 	0.600 	17.6 	16.0 	1.10 	300	5.34 	3.58 	1.76 	CC1=CC(C2=CC=C(CCCCCCCC)C=C2)=C(C)S1
307	POPTT	S126	1.73 	1.73 	0.630 	6.830 	0.400 	19.6 	14.0 	1.40 	464	5.43 	3.50 	1.93 	CC1=CC(C2=CC=C(CCCCCCCC)C=C2)=C(C3=CC=C(C4=CC=C(C)S4)S3)S1
308	POPQT	S126	3.44 	3.44 	0.710 	8.670 	0.560 	9.3 	6.2 	1.50 	546	5.49 	3.52 	1.97 	CC1=CC(C2=CC=C(CCCCCCCC)C=C2)=C(C3=CC=C(C4=CC=C(C5=CC=C(C)S5)S4)S3)S1
309	P1	S127	2.85 	2.85 	0.620 	6.920 	0.660 	17.0 	9.7 	1.75 	556	5.22 	3.21 	2.01 	CC1=CC=C(S1)C(S2)=CC3=C2C(OCC(CCCC)CC)=C(C=C(C)S4)C4=C3OCC(CCCC)CC
310	P2	S127	3.44 	3.44 	0.640 	9.300 	0.580 	150.0 	44.0 	3.40 	664	5.22 	3.26 	1.96 	CC1=C(/C=C/C2=CC=CS2)C=C(S1)C(S3)=CC4=C3C(OCC(CCCC)CC)=C(C=C(C)S5)C5=C4OCC(CCCC)CC
311	P3	S127	4.49 	4.49 	0.730 	11.490 	0.530 	23.0 	16.0 	1.44 	689	5.37 	3.47 	1.90 	CC1=C(/C=C(C#N)/C2=CC=CS2)C=C(S1)C(S3)=CC4=C3C(OCC(CCCC)CC)=C(C=C(C)S5)C5=C4OCC(CCCC)CC
312	PBDT-3MT	S128	4.52 	4.52 	0.860 	10.500 	0.500 	92.0 	26.4 	3.90 	614	5.43 	3.36 	2.07 	CC1=C(C(OC)=O)C=C(S1)C(S2)=CC3=C2C(OCC(CCCC)CC)=C(C=C(C)S4)C4=C3OCC(CCCC)CC
313	PBDT-BT	S129	2.20 	2.01 	0.820 	5.860 	0.458 	28.7 	14.9 	1.93 	975	5.37 	3.25 	2.10 	CC1=CC2=C(OCC(CCCC)CC)C3=C(C=C(C4=C(CCCCCCCCCCCC)C=C(C5=CC(CCCCCCCCCCCC)=C(C)S5)S4)S3)C(OCC(CCCC)CC)=C2S1
314	PBDT-BTC	S129	0.55 	0.52 	0.980 	1.270 	0.414 	39.8 	11.8 	3.37 	1025	5.58 	3.53 	1.96 	CC1=CC2=C(OCC(CCCC)CC)C3=C(C=C(C4=C(CCCCCCCCCCCC)C(C#N)=C(C5=C(C#N)C(CCCCCCCCCCCC)=C(C)S5)S4)S3)C(OCC(CCCC)CC)=C2S1
315	PBDT-BTCox	S129	5.06 	4.90 	0.860 	10.100 	0.584 	66.5 	37.6 	1.77 	1057	5.50 	3.51 	1.74 	CC(S1)=CC2=C1C(OCC(CC)CCCC)=C(C=C(C3=C(OCCCCCCCCCCCC)C(C#N)=C(C4=C(C#N)C(OCCCCCCCCCCCC)=C(C)S4)S3)S5)C5=C2OCC(CC)CCCC
316	PBDT[2F]T	S130	7.00 	6.80 	0.900 	10.700 	0.720 	25.8 	12.6 	2.00 	592	5.05 	2.95 	2.10 	CC1=C(F)C(F)=C(S1)C(S2)=CC3=C2C(OCC(CCCC)CC)=C(C=C(C)S4)C4=C3OCC(CCCC)CC
317	PBDT[2H]T	S130	2.90 	2.80 	0.800 	6.300 	0.580 	33.2 	15.5 	2.10 	556	5.32 	3.24 	2.10 	CC1=CC=C(S1)C(S2)=CC3=C2C(OCC(CCCC)CC)=C(C=C(C)S4)C4=C3OCC(CCCC)CC
318	PBTTPD	S131	4.70 	4.70 	0.950 	8.020 	0.620 	13.6 	9.7 	1.40 	793	5.56 	3.10 	1.82 	CC1=C(CCCCCCCCCCCC)C=C(S1)C(S2)=CC(CCCCCCCCCCCC)=C2C3=C(C(N(CC(CC)CCCC)C4=O)=O)C4=C(C)S3
319	PDTTTPD	S132	5.10 	5.10 	0.850 	8.990 	0.670 	11.0 	9.2 	1.20 	931	5.54 	3.00 	1.84 	CC1=C2C(C(N(CC(CCCCCCCC)CCCCCC)C2=O)=O)=C(C3=CC=C(C4=C(CCCCCCCC)C(SC(C5=CC=C(C)S5)=C6CCCCCCCC)=C6S4)S3)S1
320	PBTTPD	S133	1.90 	1.90 	0.900 	5.010 	0.420 	103.0 	50.0 	2.00 	920	5.66 	3.86 	1.80 	CC1=C(CCCCCCCCCCCC)C=C(C2=CC(CCCCCCCCCCCC)=C(C3=C(C(N(C(CCCCCCCC)CCCCCCCC)C4=O)=O)C4=C(C)S3)S2)S1
321	PTTTPD	S133	6.10 	5.53 	0.920 	10.510 	0.630 	95.0 	41.0 	2.30 	1002	5.66 	3.86 	1.80 	CC1=C2C(C(N(C(CCCCCCCC)CCCCCCCC)C2=O)=O)=C(C3=C(CCCCCCCCCCCC)C=C(C4=CC=C(C5=CC(CCCCCCCCCCCC)=C(C)S5)S4)S3)S1
322	PTTTPD-C8C8 (P1)	S134	4.96 	4.84 	0.870 	9.500 	0.600 	110.0 	44.0 	2.50 	1002	5.66 	3.86 	1.81 	CC1=C2C(C(N(C(CCCCCCCC)CCCCCCCC)C2=O)=O)=C(C3=C(CCCCCCCCCCCC)C=C(C4=CC=C(C5=CC(CCCCCCCCCCCC)=C(C)S5)S4)S3)S1
323	PTTTPD-C8 (P2)	S134	3.20 	2.92 	0.810 	6.700 	0.590 	52.0 	27.0 	1.90 	875	5.56 	3.73 	1.87 	CC1=C2C(C(N(CCCCCCCC)C2=O)=O)=C(C3=C(CCCCCCCCCCCC)C=C(C4=CC=C(C5=CC(CCCCCCCCCCCC)=C(C)S5)S4)S3)S1
324	PTTTPD-EG (P3)	S134	2.09 	1.99 	0.760 	4.910 	0.560 	20.0 	11.0 	1.80 	851	5.31 	3.54 	1.80 	CC1=C2C(C(N(COCCOC)C2=O)=O)=C(C3=C(CCCCCCCCCCCC)C=C(C4=CC=C(C5=CC(CCCCCCCCCCCC)=C(C)S5)S4)S3)S1
325	PTTSPD-C8C8 (P4)	S134	5.11 	5.01 	0.880 	8.800 	0.660 	81.0 	42.0 	1.90 	1050	5.57 	3.69 	1.79 	CC1=C2C(C(N(C(CCCCCCCC)CCCCCCCC)C2=O)=O)=C(C3=C(CCCCCCCCCCCC)C=C(C4=CC=C(C5=CC(CCCCCCCCCCCC)=C(C)S5)S4)S3)[Se]1
326	PTTFPD-C8C8 (P5)	S134	0.50 	0.43 	0.810 	1.570 	0.390 	55.0 	20.0 	2.70 	986	5.65 	3.80 	1.93 	CC1=C2C(C(N(C(CCCCCCCC)CCCCCCCC)C2=O)=O)=C(C3=C(CCCCCCCCCCCC)C=C(C4=CC=C(C5=CC(CCCCCCCCCCCC)=C(C)S5)S4)S3)O1
327	PTTFPD-C8 (P6)	S134	3.40 	3.26 	0.800 	6.760 	0.630 	70.0 	41.0 	1.70 	860	5.54 	3.75 	1.87 	CC1=C2C(C(N(CCCCCCCC)C2=O)=O)=C(C3=C(CCCCCCCCCCCC)C=C(C4=CC=C(C5=CC(CCCCCCCCCCCC)=C(C)S5)S4)S3)O1
328	PTSTPD-C8C8 (P7)	S134	4.37 	4.28 	0.880 	8.140 	0.610 	71.0 	36.0 	2.00 	1050	5.49 	3.82 	1.78 	CC1=C2C(C(N(C(CCCCCCCC)CCCCCCCC)C2=O)=O)=C(C3=C(CCCCCCCCCCCC)C=C(C4=CC=C(C5=CC(CCCCCCCCCCCC)=C(C)S5)[Se]4)S3)S1
329	PTSTPD-C8C8 (P8)	S134	4.59 	4.41 	0.870 	7.750 	0.680 	85.0 	41.0 	2.10 	1098	5.48 	3.69 	1.76 	CC1=C2C(C(N(C(CCCCCCCC)CCCCCCCC)C2=O)=O)=C(C3=C(CCCCCCCCCCCC)C=C(C4=CC=C(C5=CC(CCCCCCCCCCCC)=C(C)S5)[Se]4)S3)[Se]1
330	PSBTSPD-C8 (P9)	S134	7.13 	7.03 	0.850 	13.170 	0.640 	45.0 	29.0 	1.60 	757	5.55 	3.82 	1.68 	CC1=C2C(C(N(CCCCCCCC)C2=O)=O)=C(C3=CC4=C(C(SC(C)=C5)=C5[Si]4(CC(CC)CCCC)CC(CC)CCCC)S3)[Se]1
331	P(PTQD-Th)	S135	5.54 	5.48 	0.920 	10.760 	0.560 	37.2 	19.4 	1.92 	701	5.73 	3.76 	1.84 	CC1=CC=C(S1)C(S2)=CC3=C2C(N=C(C(N(CC(CCCCCCCCCC)CCCCCCCC)C4=O)=O)C4=N5)=C5C6=C3C=C(C)S6
332	P(PTQD-2Th)	S135	5.67 	5.58 	0.800 	11.820 	0.600 	38.9 	18.5 	2.10 	783	5.54 	3.80 	1.70 	CC1=CC(C(C=C(C2=CC=C(C3=CC=C(C)S3)S2)S4)=C4C5=C6N=C7C(C(N(CC(CCCCCCCCCC)CCCCCCCC)C7=O)=O)=N5)=C6S1
333	PPDT1	S136	3.28 	3.28 	0.870 	8.300 	0.453 	89.3 	49.6 	1.80 	847	5.27 	2.68 	2.00 	CC1=CC(N(CC(CCCCCC)CCCC)C(C2=C3SC(C4=CC(C(OCC(CCCC)CC)=C(SC(C)=C5)C5=C6OCC(CCCC)CC)=C6S4)=C2)=O)=C3S1
334	PPDT2	S136	4.08 	4.08 	0.850 	9.260 	0.521 	75.2 	41.8 	1.80 	843	5.47 	2.68 	1.97 	CC1=CC(N(CC(CCCCCC)CCCC)C(C2=C3SC(C4=CC(C(CCC(CCCC)CC)=C(SC(C)=C5)C5=C6CCC(CCCC)CC)=C6S4)=C2)=O)=C3S1
335	PPDT3	S136	5.33 	5.33 	0.890 	8.500 	0.706 	55.1 	32.4 	1.70 	979	5.36 	2.83 	1.90 	CC1=CC(N(CC(CCCCCC)CCCC)C(C2=C3SC(C4=CC(C(C5=CC=C(CC(CC)CCCC)S5)=C(SC(C)=C6)C6=C7C8=CC=C(CC(CC)CCCC)S8)=C7S4)=C2)=O)=C3S1
336	PPDT4	S136	0.95 	0.95 	0.860 	3.500 	0.316 	45.6 	30.4 	1.50 	735	5.59 	2.77 	2.03 	CC1=CC(N(CC(CCCCCC)CCCC)C(C2=C3SC(C4=CC(CCCCCC)=C(C5=C(CCCCCC)C=C(C)S5)S4)=C2)=O)=C3S1
337	PPDT5	S136	2.57 	2.57 	0.750 	8.470 	0.405 	30.5 	12.7 	2.40 	819	5.39 	2.87 	1.82 	CC1=CC(N(CC(CCCCCC)CCCC)C(C2=C3SC(C4=CC5=C(C(SC(C)=C6)=C6[Si]5(CCCCCCCC)CCCCCCCC)S4)=C2)=O)=C3S1
338	PSOxTT	S137	2.27 	2.10 	0.560 	7.500 	0.490 	48.6 	24.3 	2.00 	1006	5.00 	3.27 	1.73 	CC1=CC([Si]2(CCCCCCCC)CCCCCCCC)=C(S1)C3=C2C=C(S3)C4=CC(OCCCCCCCC)=C(C5=NC(SC(C6=C(OCCCCCCCC)C=C(C)S6)=N7)=C7S5)S4
339	PSOTT	S137	4.18 	4.10 	0.620 	10.200 	0.650 	35.7 	15.5 	2.30 	974	5.10 	3.31 	1.79 	CC1=CC([Si]2(CCCCCCCC)CCCCCCCC)=C(S1)C3=C2C=C(S3)C4=CC(CCCCCCCC)=C(C5=NC(SC(C6=C(CCCCCCCC)C=C(C)S6)=N7)=C7S5)S4
340	PSEHTT	S137	5.06 	5.00 	0.650 	12.600 	0.610 	133.6 	33.9 	3.94 	974	5.10 	3.30 	1.82 	CC1=CC([Si]2(C[C@H](CC)CCCC)C[C@H](CC)CCCC)=C(S1)C3=C2C=C(S3)C4=CC(C[C@@H](CCCC)CC)=C(C5=NC(SC(C6=C(CC(CCCC)CC)C=C(C)S6)=N7)=C7S5)S4
341	PBDT-BDTP (P1)	S138	5.05 	5.05 	0.890 	10.370 	0.547 	156.8 	49.0 	3.20 	1445	5.53 	2.68 	1.98 	O=C(C1=C2SC(C3=CC(C(N(C[C@H](CCCCCCCCCC)CCCCCCCC)C4=C5SC(C6=CC7=C(C(OC[C@@H](CC)CCCC)=C(C=C(C)S8)C8=C7OC[C@@H](CCCC)CC)S6)=C4)=O)=C5S3)=C1)N(C[C@@H](CCCCCCCCCC)CCCCCCCC)C9=C2SC(C)=C9
342	PS-BDTP (P2)	S138	6.76 	6.76 	0.910 	9.960 	0.745 	180.1 	62.1 	2.90 	1131	5.51 	2.80 	1.80 	O=C(C1=C2SC(C3=CC(C(N(C[C@H](CCCCCCCCCC)CCCCCCCC)C4=C5SC=C4C6=CC=C(C)[Se]6)=O)=C5S3)=C1)N(C[C@@H](CCCCCCCCCC)CCCCCCCC)C7=C2SC(C)=C7
343	PDTPO-BDTO	S139	6.84 	6.84 	0.930 	10.400 	0.706 	291.1 	97.7 	2.98 	960	5.38 	3.37 	2.02 	CC1=CC(N(C[C@@H](CCCCCCCCCC)CCCCCCCC)C(C2=C3SC(C4=CC5=C(C(OC[C@H](CC)CCCC)=C(C=C(C)S6)C6=C5OC[C@@H](CCCC)CC)S4)=C2)=O)=C3S1
344	PDTPO-BDTT	S139	6.84 	6.84 	0.960 	10.100 	0.705 	188.5 	75.4 	2.50 	1092	5.44 	3.55 	1.98 	CC1=CC(N(C[C@@H](CCCCCCCCCC)CCCCCCCC)C(C2=C3SC(C4=CC5=C(C(C6=CC=C(CC(CCCC)CC)S6)=C(C=C(C)S7)C7=C5C8=CC=C(C[C@@H](CCCC)CC)S8)S4)=C2)=O)=C3S1
345	PThBDTP	S140	9.13 	8.98 	0.960 	12.590 	0.755 	264.0 	89.8 	2.94 	1083	5.52 	2.74 	1.86 	O=C(C1=C2SC(C3=CC(C(N(C[C@H](CCCCCCCCCC)CCCCCCCC)C4=C5SC=C4C6=CC=C(C)S6)=O)=C5S3)=C1)N(C[C@@H](CCCCCCCCCC)CCCCCCCC)C7=C2SC(C)=C7
346	PFTTz	S141	2.64 	2.64 	0.910 	7.200 	0.400 	93.6 	36.0 	2.60 	613	5.58 	3.55 	2.17 	CC1=C2C(N=C(CCCCCCCC)S2)=C(C3=CC=C(C4=CC=C(C)C=C4C5(CCCCCC)CCCCCC)C5=C3)S1
347	PCTTz	S141	0.71 	0.71 	0.760 	2.270 	0.410 	111.8 	43.0 	2.60 	628	5.46 	3.56 	2.11 	CC1=C2C(N=C(CCCCCCCC)S2)=C(C3=CC=C(C4=CC=C(C)C=C4N5C(CCCCCC)CCCCCC)C5=C3)S1
348	PBTTz	S141	1.41 	1.41 	0.520 	4.640 	0.580 	12.0 	10.0 	1.20 	725	5.24 	3.57 	1.73 	CC1=C2C(N=C(CCCCCCCC)S2)=C(C3=CC4=C(C(OCC(CCCC)CC)=C(C=C(C)S5)C5=C4OCC(CC)CCCC)S3)S1
349	PIFTBT6	S142	0.97 	0.97 	0.980 	3.250 	0.310 	63.5 	26.3 	2.42 	916	5.49 	3.46 	1.97 	CC1=CC=C(C(C2(CCCCCC)CCCCCC)=C1)C3=C2C=C(C4=CC=C(C5=CC=C(C6=CC=C(C7=CC=C(C)S7)C8=NSN=C86)S5)C=C4C9(CCCCCC)CCCCCC)C9=C3
350	PIFTBT10	S142	2.44 	2.44 	1.000 	6.100 	0.400 	21.0 	7.8 	2.65 	1141	5.45 	3.36 	2.00 	CC1=CC=C(C(C2(CCCCCCCCCC)CCCCCCCCCC)=C1)C3=C2C=C(C4=CC=C(C5=CC=C(C6=CC=C(C7=CC=C(C)S7)C8=NSN=C86)S5)C=C4C9(CCCCCCCCCC)CCCCCCCCCC)C9=C3
351	PIFDTQ10	S142	3.04 	3.04 	1.000 	7.570 	0.400 	45.9 	22.5 	2.03 	1289	5.47 	3.44 	1.97 	CC1=CC=C(C(C2(CCCCCCCCCC)CCCCCCCCCC)=C1)C3=C2C=C(C4=CC=C(C5=CC=C(C6=CC=C(C7=CC=C(C)S7)C8=NC(C9=CC=CC=C9)C(C%10=CC=CC=C%10)N=C86)S5)C=C4C%11(CCCCCCCCCC)CCCCCCCCCC)C%11=C3
352	P3FTBT6	S142	4.50 	4.50 	1.040 	10.300 	0.420 	24.9 	14.2 	1.75 	1249	5.45 	3.45 	1.96 	CC1=CC=C(S1)C(C2=NSN=C23)=CC=C3C4=CC=C(C5=CC=C6C7=CC8=C(C=C7C(CCCCCC)(CCCCCC)C6=C5)C9=CC%10=C(C(C=CC(C%11=CC=C(C)C=C%11)=C%12)=C%12C%10(CCCCCC)CCCCCC)C=C9C8(CCCCCC)CCCCCC)S4
353	PITBT	S143	5.92 	5.92 	0.940 	12.510 	0.502 	25.6 	12.6 	2.03 	640	5.48 	3.66 	1.82 	CC1=CC=C(C2=CC=C(C(SC(C3=CC=C(C)C4=NSN=C43)=C5)=C5C6(CC(CC)CCCC)CC(CCCC)CC)C6=C2)S1
354	PITFBT	S143	9.14 	9.14 	0.900 	15.360 	0.659 	43.6 	27.8 	1.57 	658	5.50 	3.68 	1.80 	CC1=CC=C(C2=CC=C(C(SC(C3=C(F)C=C(C)C4=NSN=C43)=C5)=C5C6(CC(CC)CCCC)CC(CCCC)CC)C6=C2)S1
355	HXS-1	S144	5.40 	5.40 	0.810 	9.800 	0.690 	51.4 	16.6 	3.10 	861	5.21 	3.35 	1.95 	CC1=CC=C(S1)C(C2=NSN=C23)=C(OCCCCCCCC)C(OCCCCCCCC)=C3C4=CC=C(C5=CC(N(CCCCCCCC)C6=CC(C)=CC=C67)=C7C=C5)S4
356	PCDTTPD	S145	1.82 	1.82 	1.070 	4.720 	0.360 	24.0 	13.0 	1.80 	860	5.71 	3.74 	2.05 	CC1=C([H])C=C(C(S2)=C3C(C(N(CCCCCCCC)C3=O)=O)=C2C4=CC([H])=C(C5=CC(N(C(CCCCCCCC)CCCCCCCC)C6=CC(C)=CC=C67)=C7C=C5)S4)S1
357	PCDTTPD-ic	S145	0.14 	0.14 	1.010 	0.560 	0.250 	24.0 	18.0 	1.30 	1085	5.47 	3.39 	2.21 	CC1=C(CCCCCCCC)C=C(C(S2)=C3C(C(N(CCCCCCCC)C3=O)=O)=C2C4=CC(CCCCCCCC)=C(C5=CC(N(C(CCCCCCCC)CCCCCCCC)C6=CC(C)=CC=C67)=C7C=C5)S4)S1
358	PCDTTPD-C6C8	S145	0.13 	0.13 	1.000 	0.350 	0.390 	10.0 	6.0 	1.70 	973	5.50 	3.50 	2.06 	CC1=C([H])C=C(C(S2)=C3C(C(N(CC(CCCCCCCC)CCCCCC)C3=O)=O)=C2C4=CC([H])=C(C5=CC(N(C(CCCCCCCC)CCCCCCCC)C6=CC(C)=CC=C67)=C7C=C5)S4)S1
359	PCTTPD	S146	1.14 	1.14 	0.940 	2.700 	0.450 	36.2 	20.0 	1.81 	973	5.72 	3.69 	2.03 	CC1=CC=C(C(S2)=C3C(C(N(CC(CCCCCCCC)CCCCCC)C3=O)=O)=C2C4=CC=C(C5=CC(N(C(CCCCCCCC)CCCCCCCC)C6=CC(C)=CC=C67)=C7C=C5)S4)S1
360	PCTTTPD	S146	1.25 	1.25 	0.900 	3.860 	0.360 	40.9 	12.5 	3.27 	1085	5.67 	3.65 	2.02 	CC1=CC=C(C(C=C2)=C(N3C(CCCCCCCC)CCCCCCCC)C=C2C4=CC5=C(C=C(C6=C(C(N(CC(CCCCCCCC)CCCCCC)C7=O)=O)C7=C(C8=CC9=C(C=C(C)S9)S8)S6)S5)S4)C3=C1
361	PCBTTPD	S146	3.42 	3.42 	0.860 	7.790 	0.510 	65.2 	20.2 	3.23 	1137	5.57 	3.66 	1.91 	CC1=CC=C(C(C=C2)=C(N3C(CCCCCCCC)CCCCCCCC)C=C2C4=CC=C(C5=CC=C(C6=C(C(N(CC(CCCCCCCC)CCCCCC)C7=O)=O)C7=C(C8=CC=C(C9=CC=C(C)S9)S8)S6)S5)S4)C3=C1
362	PTTDBC-PhQC8	S147	2.63 	2.63 	0.880 	7.130 	0.420 	8.6 	5.5 	1.56 	1308	5.31 	3.42 	1.89 	CC1=C2C(N=C(C3=CC(OCC(CCCC)CC)=CC=C3)C(C4=CC=CC(OCC(CCCC)CC)=C4)=N2)=C(C5=CSC6=C5C(C=C(CCCCCC)S7)=C7C8=CC9=C(C=C86)N(CCCCCC)C(C9=C%10)=CC%11=C%10C(SC(CCCCCC)=C%12)=C%12C%13=C%11SC(C)=C%13)C=C1
363	PTTDBC-BTC12	S147	4.50 	4.50 	0.930 	8.780 	0.550 	29.1 	14.6 	2.00 	1274	5.35 	3.41 	1.94 	CC1=C(OCCCCCCCCCCCC)C(OCCCCCCCCCCCC)=C(C2=CSC3=C2C(C=C(CCCCCC)S4)=C4C5=CC6=C(C=C53)N(CCCCCC)C(C6=C7)=CC8=C7C(SC(CCCCCC)=C9)=C9C%10=C8SC(C)=C%10)C%11=NSN=C1%11
364	PC1	S148	2.45 	2.45 	0.880 	5.770 	0.441 	16.8 	13.8 	1.20 	1118	5.41 	3.67 	1.90 	CC1=CC(C2(CCCCCC)CCCCCC)=C(C=C1)C3=C2C=C(C(C=C4C(C5=CC=C(C6=CC=C(C7=CC=C(C8=CC=C(C)S8)C9=NSN=C97)S6)C=C5C4(CCCCCC)CCCCCC)=C%10)=C%10N%11CC(CC)CCCC)C%11=C3
365	PC2	S148	7.26 	7.26 	0.940 	12.840 	0.587 	44.8 	23.3 	1.90 	1178	5.43 	3.56 	2.01 	CC1=CC(C2(CCCCCC)CCCCCC)=C(C=C1)C3=C2C=C(C(C=C4C(C5=CC=C(C6=CC=C(C7=C(OCCCC)C(OCCCC)=C(C8=CC=C(C)S8)C9=NSN=C97)S6)C=C5C4(CCCCCC)CCCCCC)=C%10)=C%10N%11CC)C%11=C3
366	PC3	S148	6.68 	6.68 	0.930 	11.180 	0.633 	23.1 	14.7 	1.60 	1262	5.44 	3.65 	1.97 	CC1=CC(C2(CCCCCC)CCCCCC)=C(C=C1)C3=C2C=C(C(C=C4C(C5=CC=C(C6=CC=C(C7=C(OCCCC)C(OCCCC)=C(C8=CC=C(C)S8)C9=NSN=C97)S6)C=C5C4(CCCCCC)CCCCCC)=C%10)=C%10N%11CC(CC)CCCC)C%11=C3
367	HD-PDFC-DTBT	S149	7.39 	7.39 	0.930 	14.110 	0.563 	98.1 	38.3 	2.56 	1010	5.32 	3.30 	1.96 	CC1=C(F)C=C(C2=CC(F)=C(C3=CC=C(C4=C(OCCCCCCCC)C(OCCCCCCCC)=C(C5=CC=C(C)S5)C6=NSN=C64)S3)C=C2N7CC(CCCCCC)CCCCCCCC)C7=C1
368	PAn-BTBT (P1)	S150	2.23 	2.23 	0.960 	4.400 	0.530 	185.0 	57.0 	3.24 	1425	5.40 	3.28 	2.12 	CC(C=C1)=CC=C1C2=C3C=C(OCCCCCCCC)C(OCCCCCCCC)=CC3=C(C4=CC=C(C5=CC=C(C6=C(OCCCCCCCC)C(OCCCCCCCC)=C(C7=CC=C(C)S7)C8=NSN=C86)S5)C=C4)C9=C2C=C(OCCCCCCCC)C(OCCCCCCCC)=C9
369	PAn-BTBT (P2)	S150	1.42 	1.42 	0.890 	3.000 	0.530 	152.0 	75.0 	2.03 	1571	5.30 	3.19 	2.11 	CC(C=C1)=CC=C1C2=C3C=C(OCCCCCCCC)C(OCCCCCCCC)=CC3=C(C4=CC=C(C5=CC=C(C6=C(N=C(C7=CC(OCCCCCCCC)=CC=C7)C(C8=CC=CC(OCCCCCCCC)=C8)=N9)C9=C(C%10=CC=C(C)S%10)C=C6)S5)C=C4)C%11=C2C=C(OCCCCCCCC)C(OCCCCCCCC)=C%11
