Repository: DataScienceUWMSE/SOM_OPV

# SOM_OPV

This repo provides code and notebooks for sompy project. You can find more detailed information from this publication.

### Prerequisites

You need to download anaconda and install python packages in the requirement.txt file using command below:

```
pip install -r requirement.txt
```

## Content

In the `Data` folder, the `compdata_classificatiion_des.csv` is the data file with molecular descriptors appened to it (More than 1800 descriptors are appended, and you can do feature selection based on them).

File: Data/compdata.txt (part 3 of 7)
ID No.	Nickname	Ref. No	PCE_max(%)	PCE_ave(%)	Voc (V)	Jsc (mA cm^2)	FF	Mw (kg mol^-1)	Mn (kg mol^-1)	PDI (=Mw/Mn)	Monomer (g mol^-1)	-HOMO (eV)	-LUMO (eV)	bandgap(eV)	SMILES
370	PTP27-DBT	S151	3.50 	3.50 	0.820 	10.200 	0.410 	14.0 	7.0 	2.00 	1129	5.40 	2.91 	1.85 	CC1=CC=C(C(C=C(C2=CC=C(C3=C(OCCCCCCCC)C(OCCCCCCCC)=C(C4=CC=C(C)S4)C5=NSN=C35)S2)C=C6)=C6C7=C(C(OCC(CCCC)CC)=O)SC(C(OCC(CCCC)CC)=O)=C78)C8=C1
371	PTP36-DBT	S151	0.90 	0.90 	0.790 	4.400 	0.268 	14.0 	7.0 	2.00 	1129	5.70 	3.18 	1.85 	CC1=CC=C(C(C=CC(C2=CC=C(C3=C(OCCCCCCCC)C(OCCCCCCCC)=C(C4=CC=C(C)S4)C5=NSN=C35)S2)=C6)=C6C7=C(C(OCC(CCCC)CC)=O)SC(C(OCC(CCCC)CC)=O)=C78)C8=C1
372	PPhIBDT-C12 (P2)	S152	1.50 	1.46 	0.800 	3.430 	0.547 	28.9 	8.5 	3.40 	1008	5.36 	3.02 	2.10 	CC1=CC=C(C2=C(C(N(CC(CC)CCCC)C3=O)=O)C3=C(C4=CC=C(C5=CC(C(OCCCCCCCCCCCC)=C(SC(C)=C6)C6=C7OCCCCCCCCCCCC)=C7S5)S4)C=C2)S1
373	PPhIBDT-ThEH (P3)	S152	3.70 	3.65 	0.890 	7.010 	0.586 	43.4 	15.5 	2.80 	1027	5.57 	3.07 	2.07 	CC1=CC=C(C2=C(C(N(CC(CC)CCCC)C3=O)=O)C3=C(C4=CC=C(C5=CC(C(C6=CC=C(CC(CCCC)CC)S6)=C(SC(C)=C7)C7=C8C9=CC=C(CC(CCCC)CC)S9)=C8S5)S4)C=C2)S1
374	PBEHTT	S153	2.05 	2.03 	0.710 	5.850 	0.490 	48.9 	25.9 	1.89 	963	5.42 	3.22 	2.22 	CC(S1)=CC(CC(CCCC)CC)=C1C2=NC(S3)=C(S2)N=C3C4=C(C[C@@H](CCCC)CC)C=C(C5=CC([Si](CC(CCCC)CC)(CC(CC)CCCC)C6=C7C=CC(C)=C6)=C7C=C5)S4
375	PTTEHV	S153	1.19 	1.03 	0.530 	5.020 	0.390 	4.2 	2.5 	1.65 	584	5.40 	3.53 	1.80 	CC(S1)=CC(CC(CCCC)CC)=C1C2=NC(S3)=C(S2)N=C3C4=C(C[C@@H](CCCC)CC)C=C(/C=C/C)S4
376	PCEHTT	S153	0.87 	0.86 	0.690 	5.000 	0.250 	4.5 	2.8 	1.62 	962	5.32 	3.44 	1.84 	CC(S1)=CC(CC(CCCC)CC)=C1C2=NC(S3)=C(S2)N=C3C4=C(C[C@@H](CCCC)CC)C=C(C5=CC(N(C(CC(CC)CCCC)CC(CCCC)CC)C6=C7C=CC(C)=C6)=C7C=C5)S4
377	PBTOTT	S153	1.03 	0.99 	0.750 	5.300 	0.250 	284.6 	103.0 	2.76 	946	5.16 	3.34 	1.82 	CC(S1)=CC(CCCCCCCC)=C1C2=NC(S3)=C(S2)N=C3C4=C(CCCCCCCC)C=C(C5=C(CCCCCCCC)C=C(C6=CC(CCCCCCCC)=C(C)S6)S5)S4
378	PCPEHTT	S153	2.41 	2.40 	0.730 	9.680 	0.340 	11.7 	8.0 	1.46 	958	5.01 	3.30 	1.85 	CC(S1)=CC(CC(CC)CCCC)=C1C2=NC(S3)=C(S2)N=C3C4=C(C[C@@H](CC)CCCC)C=C(C5=CC6=C(C(SC(C)=C7)=C7C6(C[C@H](CC)CCCC)CC(CC)CCCC)S5)S4
379	PBTOxTT	S153	0.94 	0.91 	0.530 	5.540 	0.310 	150.8 	56.6 	2.66 	978	4.91 	2.77 	1.80 	CC(S1)=CC(OCCCCCCCC)=C1C2=NC(S3)=C(S2)N=C3C4=C(OCCCCCCCC)C=C(C5=C(CCCCCCCC)C=C(C6=CC(CCCCCCCC)=C(C)S6)S5)S4
380	PPEHTT	S153	0.82 	0.80 	0.500 	4.410 	0.360 	13.5 	8.4 	1.60 	959	4.91 	3.18 	1.73 	CC(S1)=CC(CC(CCCC)CC)=C1C2=NC(S3)=C(S2)N=C3C4=C(C[C@@H](CCCC)CC)C=C(S4)C5=CC6=C(C(SC(C)=C7)=C7N6CC(CCCCCCCC)CCCCCC)S5
381	PDEHTT	S153	5.71 	5.60 	0.740 	10.800 	0.700 	44.5 	19.7 	2.26 	1115	5.65 	3.68 	1.97 	CC(S1)=CC(CC(CCCC)CC)=C1C2=NC(S3)=C(S2)N=C3C4=C(C[C@@H](CCCC)CC)C=C(S4)C5=CC6=C(OC[C@@H](CCCCCC)CCCC)C7=C(C=C(C)S7)C(OCC(CCCCCC)CCCC)=C6S5
382	POAPPO-BDT (Pa)	S154	4.54 	4.54 	0.920 	8.190 	0.602 	76.1 	31.7 	2.40 	1321	5.41 	3.28 	2.13 	CC(S1)=CC=C1C2=CC(N3C[C@@H](CCCC)CCCCCC)=C(C(C(N(CC(CCCC)CCCCCC)C4=O)=CC(C5=CC=C(S5)C6=CC7=C(OC[C@@H](CCCCCC)CCCC)C8=C(C=C(C)S8)C(OCC(CCCCCC)CCCC)=C7S6)=C9)=C9C3=O)C4=C2
383	POAPPO-BDT (Pb)	S154	0.46 	0.46 	0.660 	1.510 	0.462 	52.3 	24.9 	2.10 	1321	5.34 	3.15 	2.19 	CC(S1)=CC=C1C2=CC3=C(C(C(N(CC(CCCC)CCCCCC)C4=O)=CC(C5=CC=C(S5)C6=CC7=C(OC[C@@H](CCCCCC)CCCC)C8=C(C=C(C)S8)C(OCC(CCCCCC)CCCC)=C7S6)=C9)=C9C(OCC(CCCCCC)CCCC)=N3)C4=C2
384	POAPPO-BDT (Pc)	S154	2.15 	2.15 	0.660 	5.460 	0.596 	45.2 	22.6 	2.00 	1321	5.30 	3.09 	2.21 	CC(S1)=CC=C1C2=CC3=C(C(C(N=C4OCC(CCCCCC)CCCC)=CC(C5=CC=C(S5)C6=CC7=C(OC[C@@H](CCCCCC)CCCC)C8=C(C=C(C)S8)C(OCC(CCCCCC)CCCC)=C7S6)=C9)=C9C(OCC(CCCCCC)CCCC)=N3)C4=C2
385	PBDTTPD	S155	7.10 	7.10 	0.930 	10.890 	0.700 	48.0 	20.0 	2.40 	737	5.56 	3.75 	1.80 	O=C1N(CCCCCCCC)C(C2=C(C)SC(C(S3)=CC4=C3C(OC[C@@H](CC)CCCC)=C5C(SC(C)=C5)=C4OCC(CC)CCCC)=C21)=O
386	PNDTTPD (P1)	S156	4.00 	4.00 	0.690 	11.540 	0.500 	90.0 	30.0 	3.00 	914	5.30 	3.50 	1.80 	O=C1N(C(CCCCCCCC)CCCCCCCC)C(C2=C(C)SC(C3=CC4=C(OC[C@@H](CC)CCCC)C5=CC(SC(C)=C6)=C6C(OC[C@@H](CC)CCCC)=C5C=C4S3)=C21)=O
387	PBDTTPD (P2)	S156	3.40 	3.40 	0.780 	8.370 	0.520 	170.0 	70.0 	2.40 	864	5.47 	3.59 	1.88 	O=C1N(C(CCCCCCCC)CCCCCCCC)C(C2=C(C)SC(C3=CC4=C(OC[C@@H](CC)CCCC)C(SC(C)=C5)=C5C(OCC(CC)CCCC)=C4S3)=C21)=O
388	PBDTTPD	S157	4.20 	4.20 	0.870 	9.100 	0.538 	75.9 	33.0 	2.30 	737	5.43 	3.40 	1.82 	O=C1N(CCCCCCCC)C(C2=C(C)SC(C(S3)=CC4=C3C(OC[C@@H](CC)CCCC)=C5C(SC(C)=C5)=C4OCC(CC)CCCC)=C21)=O
389	PBDTT-LTPD	S158	7.59 	7.59 	1.000 	14.320 	0.520 	36.2 	15.6 	2.32 	1383	5.62 	3.43 	2.04 	CC1=C(C(N(CCCCCCCC)C2=O)=O)C2=C(C(S3)=C(CCCCCC)C(CCCCCC)=C3C4=C(C(N(CCCCCCCC)C5=O)=O)C5=C(C6=CC(C(C7=CC=C(CC(CCCC)CC)S7)=C(SC(C)=C8)C8=C9C%10=CC=C(C[C@@H](CCCC)CC)S%10)=C9S6)S4)S1
390	PTAC-TPD (P1)	S159	4.80 	4.80 	0.890 	8.100 	0.670 	113.5 	20.5 	5.53 	1574	5.35 	3.51 	1.90 	CC1=CC2=C(C(C(OCC(CCCCCCCCCC)CCCCCCCCCCCC)=NC(C=C3)=C4C5=C3C6=C7SC(C8=CC=C(C9=C(C(N(CC(CCCC)CC)C%10=O)=O)C%10=C(C%11=CC=C(C)S%11)S9)S8)=C6)=C4C%12=C2C=CC%13=C%12C5=C7C(OCC(CCCCCCCCCC)CCCCCCCCCCCC)=N%13)S1
391	PBDT(F)TPD	S160	3.00 	2.70 	0.900 	7.800 	0.420 	34.8 	14.5 	2.40 	837	4.85 	2.76 	1.78 	O=C1N(CCCCCCCC)C(C2=C(C)SC(C(S3)=CC4=C3C(C5=CC=C(CC(CC)CCCC)O5)=C6C(SC(C)=C6)=C4C7=CC=C(C[C@H](CCCC)CC)O7)=C21)=O
392	PBDT(T)TPD	S160	6.50 	6.10 	1.000 	11.100 	0.580 	51.4 	16.4 	3.10 	869	5.01 	2.76 	1.88 	O=C1N(CCCCCCCC)C(C2=C(C)SC(C(S3)=CC4=C3C(C5=CC=C(CC(CC)CCCC)S5)=C6C(SC(C)=C6)=C4C7=CC=C(C[C@H](CCCC)CC)S7)=C21)=O
393	PBDT(S)TPD	S160	4.70 	4.30 	0.980 	8.700 	0.480 	40.1 	12.7 	3.20 	965	4.98 	2.76 	1.85 	O=C1N(CCCCCCCC)C(C2=C(C)SC(C(S3)=CC4=C3C(C5=CC=C(CC(CC)CCCC)[Se]5)=C6C(SC(C)=C6)=C4C7=CC=C(C[C@H](CCCC)CC)[Se]7)=C21)=O
394	PBDT-TZNT (P1)	S161	3.35 	3.35 	0.880 	7.420 	0.510 	122.3 	48.9 	2.50 	1315	5.21 	3.31 	1.90 	CC1=CC2=C(C3=CC=C(CC(CCCC)CCCCCC)S3)C(S4)=C(C(C5=CC=C(CC(CCCC)CCCCCC)S5)=C2S1)C=C4C6=CC=C(S6)C7=CC8=C(C=C(C9=CC=C(C)S9)C%10=NN(CCCCCCCC)N=C%108)C%11=NN(CCCCCCCC)N=C7%11
395	PBDT-TZNT (P2)	S161	7.11 	7.11 	0.920 	11.710 	0.650 	116.2 	74.5 	1.56 	1539	5.23 	3.30 	1.93 	CC1=CC2=C(C3=CC(CCCCCCCCCC)=C(CCCCCCCCCC)S3)C(S4)=C(C(C5=CC(CCCCCCCCCC)=C(CCCCCCCCCC)S5)=C2S1)C=C4C6=CC=C(S6)C7=CC8=C(C=C(C9=CC=C(C)S9)C%10=NN(CCCCCCCC)N=C%108)C%11=NN(CCCCCCCC)N=C7%11
396	PBDT-TZNT (P3)	S161	1.50 	1.50 	0.840 	3.590 	0.490 	101.1 	53.8 	1.88 	1539	5.21 	3.31 	1.90 	CC1=CC2=C(C3=C(CCCCCCCCCC)C=C(CCCCCCCCCC)S3)C(S4)=C(C(C5=C(CCCCCCCCCC)C=C(CCCCCCCCCC)S5)=C2S1)C=C4C6=CC=C(S6)C7=CC8=C(C=C(C9=CC=C(C)S9)C%10=NN(CCCCCCCC)N=C%108)C%11=NN(CCCCCCCC)N=C7%11
397	PBDTFBZO	S162	6.25 	6.25 	0.910 	11.810 	0.582 	106.3 	48.3 	2.20 	1036	5.38 	3.28 	1.83 	CC1=CC=C(C2=CC=C(C3=CC=C(C4=CC(C(SC[C@H](CCCCCC)CCCC)=C(SC(C)=C5)C5=C6SCC(CCCCCC)CCCC)=C6S4)O3)C7=NN(CC(CCCCCC)CCCC)N=C27)O1
398	PBDTFBZS	S162	7.74 	7.74 	0.880 	12.360 	0.712 	75.2 	39.6 	1.90 	1068	5.32 	3.26 	1.81 	CC1=CC=C(C2=CC=C(C3=CC=C(C4=CC(C(SC[C@H](CCCCCC)CCCC)=C(SC(C)=C5)C5=C6SCC(CCCCCC)CCCC)=C6S4)S3)C7=NN(CC(CCCCCC)CCCC)N=C27)S1
399	FTAZ	S163	5.75 	5.75 	0.850 	8.890 	0.759 	149.0 	81.0 	1.84 	1068	5.45 	3.45 	2.00 	CC1=CC=C(C2=C(F)C(F)=C(C3=CC=C(C4=CC(C(CCC(CCCCCC)CCCC)=C(SC(C)=C5)C5=C6CCC(CCCCCC)CCCC)=C6S4)S3)C7=NN(CC(CCCCCC)CCCC)N=C27)S1
400	PrzTAZ	S163	4.75 	4.75 	0.960 	8.330 	0.597 	78.4 	53.0 	1.48 	1034	5.66 	3.73 	1.93 	CC1=CC=C(C2=NN=C(C3=CC=C(C4=CC(C(CCC(CCCCCC)CCCC)=C(SC(C)=C5)C5=C6CCC(CCCCCC)CCCC)=C6S4)S3)C7=NN(CC(CCCCCC)CCCC)N=C27)S1
401	PBnDT?PyCNTAZ	S163	7.52 	7.52 	0.965 	10.920 	0.714 	200.9 	82.0 	2.45 	1058	5.67 	3.83 	1.84 	CC1=CC=C(C2=C(C#N)N=C(C3=CC=C(C4=CC(C(CCC(CCCCCC)CCCC)=C(SC(C)=C5)C5=C6CCC(CCCCCC)CCCC)=C6S4)S3)C7=NN(CC(CCCCCC)CCCC)N=C27)S1
402	CNTAZ	S163	5.53 	5.53 	1.030 	8.970 	0.599 	173.3 	75.0 	2.31 	1082	5.73 	3.96 	1.77 	CC1=CC=C(C2=C(C#N)C(C#N)=C(C3=CC=C(C4=CC(C(CCC(CCCCCC)CCCC)=C(SC(C)=C5)C5=C6CCC(CCCCCC)CCCC)=C6S4)S3)C7=NN(CC(CCCCCC)CCCC)N=C27)S1
403	PTFBDT-BZS	S164	8.24 	8.24 	0.890 	12.670 	0.730 	223.6 	66.8 	3.35 	1333	5.50 	3.69 	1.81 	CC1=CC=C(C2=C(OCCCCCCCCCCCC)C(OCCCCCCCCCCCC)=C(C3=CC=C(C4=CC(C(C5=CC(F)=C(CC(CC)CCCC)C(F)=C5)=C(SC(C)=C6)C6=C7C8=CC(F)=C(CC(CCCC)CC)C(F)=C8)=C7S4)S3)C9=NSN=C29)S1
404	PTFBDT-BZO	S164	5.67 	5.67 	0.960 	9.240 	0.640 	255.1 	67.0 	3.81 	1317	5.62 	3.80 	1.82 	CC1=CC=C(C2=C(OCCCCCCCCCCCC)C(OCCCCCCCCCCCC)=C(C3=CC=C(C4=CC(C(C5=CC(F)=C(CC(CC)CCCC)C(F)=C5)=C(SC(C)=C6)C6=C7C8=CC(F)=C(CC(CCCC)CC)C(F)=C8)=C7S4)S3)C9=NON=C29)S1
405	PTZBIBDT	S165	8.63 	8.63 	0.870 	13.500 	0.740 	56.7 	22.5 	2.52 	1180	5.34 	3.46 	1.81 	CC1=CC=C(C2=C(C(N(CCCCCCCC)C3=O)=O)C3=C(C4=CC=C(C5=CC(C(C6=CC=C(CC(CC)CCCC)S6)=C(SC(C)=C7)C7=C8C9=CC=C(CC(CC)CCCC)S9)=C8S5)S4)C%10=NN(CCCCCCCC)N=C2%10)S1
406	PV-BDTC1	S166	3.25 	3.15 	0.930 	5.900 	0.594 	91.9 	31.7 	2.90 	1251	5.56 	3.49 	2.07 	CC1=CC=C(C(C2=C3SC(C(OCC(CCCCCC)CCCC)=O)=C2)=C4C(C=C(C(OCC(CCCCCC)CCCC)=O)S4)=C3C5=CC=C(C6=CC(C(OCC(CC)CCCC)=C(SC(C)=C7)C7=C8OCC(CCCC)CC)=C8S6)S5)S1
407	PV-BDTC2	S166	7.49 	7.33 	1.030 	10.370 	0.700 	59.8 	35.2 	1.70 	1383	5.67 	3.58 	2.09 	CC1=CC=C(C(C2=C3SC(C(OCC(CCCCCC)CCCC)=O)=C2)=C4C(C=C(C(OCC(CCCCCC)CCCC)=O)S4)=C3C5=CC=C(C6=CC(C(C7=CC=C(CC(CC)CCCC)S7)=C(SC(C)=C8)C8=C9C%10=CC=C(CC(CCCC)CC)S%10)=C9S6)S5)S1
408	PBDTBDD (PM6)	S167	9.20 	9.20 	0.980 	12.700 	0.740 	38.6 	19.3 	2.00 	1248	5.45 	3.65 	1.80 	CC1=CC=C(C(S2)=C3C(C(C4=C(C[C@@H](CCCC)CC)SC(C[C@@H](CCCC)CC)=C4C3=O)=O)=C2C5=CC=C(C6=CC(C(C7=CC(CC(CC)CCCC)=C(F)S7)=C(SC(C)=C8)C8=C9C%10=CC(CC(CC)CCCC)=C(F)S%10)=C9S6)S5)S1
409	PBDT-HBTA	S168	2.43 	2.43 	0.580 	7.410 	0.565 	81.1 	31.2 	2.60 	1224	5.13 	3.16 	1.88 	CC1=CC=C(C2=CC=C(C3=NN(CCCCCCCC)N=C32)C4=CC=C(C5=CC(C(C6=CC=C(CC(CCCCCCCC)CCCCCC)S6)=C(SC(C)=C7)C7=C8C9=CC=C(CC(CCCCCCCC)CCCCCC)S9)=C8S5)S4)S1
410	PBDT-FBTA	S168	6.00 	6.00 	0.750 	11.900 	0.672 	43.2 	32.0 	1.35 	1260	5.26 	3.08 	1.91 	CC1=CC=C(C2=C(F)C(F)=C(C3=NN(CCCCCCCC)N=C32)C4=CC=C(C5=CC(C(C6=CC=C(CC(CCCCCCCC)CCCCCC)S6)=C(SC(C)=C7)C7=C8C9=CC=C(CC(CCCCCCCC)CCCCCC)S9)=C8S5)S4)S1
411	PBDT(O)-T1	S169	4.01 	4.00 	0.830 	9.600 	0.495 	52.3 	27.5 	1.90 	1244	5.31 	3.45 	1.74 	CC1=CC=C(C(S2)=C3C(C(C4=C(C[C@@H](CCCC)CC)SC(C[C@@H](CCCC)CC)=C4C3=O)=O)=C2C5=CC=C(C6=CC(C(C7=CC=C(SC[C@@H](CC)CCCC)O7)=C(SC(C)=C8)C8=C9C%10=CC=C(SCC(CCCC)CC)O%10)=C9S6)S5)S1
412	PBDT(S)-T1	S169	7.48 	7.30 	0.900 	12.300 	0.711 	66.5 	23.8 	2.80 	1276	5.52 	3.56 	1.81 	CC1=CC=C(C(S2)=C3C(C(C4=C(C[C@@H](CCCC)CC)SC(C[C@@H](CCCC)CC)=C4C3=O)=O)=C2C5=CC=C(C6=CC(C(C7=CC=C(SC[C@@H](CC)CCCC)S7)=C(SC(C)=C8)C8=C9C%10=CC=C(SCC(CCCC)CC)S%10)=C9S6)S5)S1
413	PBDT(Se)-T1	S169	8.52 	8.40 	0.920 	13.100 	0.721 	82.4 	39.2 	2.10 	1372	5.53 	3.59 	1.80 	CC1=CC=C(C(S2)=C3C(C(C4=C(C[C@@H](CCCC)CC)SC(C[C@@H](CCCC)CC)=C4C3=O)=O)=C2C5=CC=C(C6=CC(C(C7=CC=C(SC[C@@H](CC)CCCC)[Se]7)=C(SC(C)=C8)C8=C9C%10=CC=C(SCC(CCCC)CC)[Se]%10)=C9S6)S5)S1
414	PBDT(S)-T1	S170	7.40 	7.40 	0.890 	12.300 	0.676 	77.5 	48.4 	1.60 	1276	5.52 	3.56 	1.80 	CC1=CC=C(C(S2)=C3C(C(C4=C(C[C@@H](CCCC)CC)SC(C[C@@H](CCCC)CC)=C4C3=O)=O)=C2C5=CC=C(C6=CC(C(C7=CC=C(SC[C@@H](CC)CCCC)S7)=C(SC(C)=C8)C8=C9C%10=CC=C(SCC(CCCC)CC)S%10)=C9S6)S5)S1
415	POBDT(S)-T1	S170	9.20 	9.20 	0.980 	12.900 	0.722 	66.5 	23.8 	2.80 	1336	5.65 	3.55 	1.81 	CC1=CC=C(C(S2)=C3C(C(C4=C(C[C@@H](CCCC)CC)SC(C[C@@H](CCCC)CC)=C4C3=O)=O)=C2C5=CC=C(C6=CC(C(C7=CC(OC)=C(SC[C@@H](CC)CCCC)S7)=C(SC(C)=C8)C8=C9C%10=CC(OC)=C(SCC(CCCC)CC)S%10)=C9S6)S5)S1
416	PBDT-O1	S171	5.20 	5.20 	0.870 	9.400 	0.640 	22.0 	20.0 	1.10 	1196	5.51 	3.52 	1.82 	CC1=CC=C(C(S2)=C3C(C(C4=C(C[C@@H](CCCC)CC)OC(C[C@@H](CCCC)CC)=C4C3=O)=O)=C2C5=CC=C(C6=CC(C(C7=CC=C(CCCCCCCC)S7)=C(SC(C)=C8)C8=C9C%10=CC=C(CCCCCCCC)S%10)=C9S6)S5)S1
417	PBDT-ST1	S171	9.00 	9.00 	0.910 	13.700 	0.747 	34.2 	19.0 	1.80 	1212	5.53 	3.57 	1.81 	CC1=CC=C(C(S2)=C3C(C(C4=C(C[C@@H](CCCC)CC)SC(C[C@@H](CCCC)CC)=C4C3=O)=O)=C2C5=CC=C(C6=CC(C(C7=CC=C(CCCCCCCC)S7)=C(SC(C)=C8)C8=C9C%10=CC=C(CCCCCCCC)S%10)=C9S6)S5)S1
418	PBDT-Se1	S171	8.30 	8.30 	0.860 	13.100 	0.747 	27.3 	17.1 	1.60 	1260	5.46 	3.53 	1.80 	CC1=CC=C(C(S2)=C3C(C(C4=C(C[C@@H](CCCC)CC)[Se]C(C[C@@H](CCCC)CC)=C4C3=O)=O)=C2C5=CC=C(C6=CC(C(C7=CC=C(CCCCCCCC)S7)=C(SC(C)=C8)C8=C9C%10=CC=C(CCCCCCCC)S%10)=C9S6)S5)S1
419	PDBT-T1	S172	9.74 	9.74 	0.920 	14.110 	0.750 	342.0 	195.4 	1.75 	1324	5.40 	3.40 	1.85 	CC1=CC=C(C(S2)=C3C(C(C4=C(C[C@@H](CCCC)CC)SC(C[C@@H](CCCC)CC)=C4C3=O)=O)=C2C5=CC=C(C6=CC7=C(C8=C(C9=CC=C(CCCCCCCC)S9)C(SC%10=C%11SC(C)=C%10)=C%11C(C%12=CC=C(CCCCCCCC)S%12)=C8S7)S6)S5)S1
420	PBT1-MP	S173	8.70 	8.70 	0.980 	12.900 	0.725 	24.1 	13.4 	1.80 	1388	5.49 	3.46 	1.86 	CC1=CC=C(C(S2)=C3C(C(C4=C(C[C@@H](CCCCCC)CCCCCCCC)SC(C[C@@H](CCCCCC)CCCCCCCC)=C4C3=O)=O)=C2C5=CC=C(C6=CC7=C(C8=CC=C(SCC(C)C)S8)C(SC(C)=C9)=C9C(C%10=CC=C(SCC(C)C)S%10)=C7S6)S5)S1
421	PBT1-EH	S173	10.30 	10.30 	0.970 	14.210 	0.750 	25.8 	15.2 	1.70 	1388	5.43 	3.43 	1.84 	CC1=CC=C(C(S2)=C3C(C(C4=C(C[C@@H](CCCCCC)CCCC)SC(C[C@@H](CCCCCC)CCCC)=C4C3=O)=O)=C2C5=CC=C(C6=CC7=C(C8=CC=C(SC[C@@H](CC)CCCC)S8)C(SC(C)=C9)=C9C(C%10=CC=C(SCC(CC)CCCC)S%10)=C7S6)S5)S1
422	PBT1-BO	S173	8.10 	8.10 	0.930 	13.030 	0.675 	35.7 	16.2 	2.20 	1388	5.40 	3.41 	1.81 	CC1=CC=C(C(S2)=C3C(C(C4=C(C[C@@H](CC)CCCC)SC(C[C@@H](CC)CCCC)=C4C3=O)=O)=C2C5=CC=C(C6=CC7=C(C8=CC=C(SC[C@H](CCCCCC)CCCC)S8)C(SC(C)=C9)=C9C(C%10=CC=C(SCC(CCCCCC)CCCC)S%10)=C7S6)S5)S1
423	PIDT-SO	S174	2.31 	2.31 	0.970 	6.960 	0.340 	133.2 	72.0 	1.85 	1149	5.40 	3.03 	2.27 	CC1=CC(C(C2=CC=C(CCCCCC)C=C2)(C3=CC=C(CCCCCC)C=C3)C4=CC(C(SC(C5=CC6=C(C(C=CC(C)=C7)=C7S6(=O)=O)C=C5)=C8)=C8C9(C%10=CC=C(CCCCCC)C=C%10)C%11=CC=C(CCCCCC)C=C%11)=C9C=C4%12)=C%12S1
424	PIDT-DHTSO	S174	3.81 	3.81 	0.950 	8.200 	0.480 	73.1 	45.4 	1.61 	1481	5.33 	3.05 	2.20 	CC1=CC(C(C2=CC=C(CCCCCC)C=C2)(C3=CC=C(CCCCCC)C=C3)C4=CC(C(SC(C5=CC(CCCCCC)=C(C6=CC7=C(C(C=CC(C8=C(CCCCCC)C=C(C)S8)=C9)=C9S7(=O)=O)C=C6)S5)=C%10)=C%10C%11(C%12=CC=C(CCCCCC)C=C%12)C%13=CC=C(CCCCCC)C=C%13)=C%11C=C4%14)=C%14S1
425	PBDT-TPTI (P1)	S175	5.30 	5.30 	0.900 	9.260 	0.636 	124.7 	30.2 	4.13 	1245	5.45 	2.68 	2.03 	CC(S1)=CC2=C1C(OCC(CCCC)CC)=C3C(SC(C4=CC5=C(C6=CC(C(N(CC(CCCCCCCC)CCCCCC)C7=C8SC(C)=C7)=O)=C8C=C6C(N5CC(CCCCCCCC)CCCCCC)=O)S4)=C3)=C2OCC(CCCC)CC
426	PSB-TPTI (P3)	S175	3.64 	3.64 	0.870 	7.620 	0.549 	21.5 	12.2 	1.76 	1217	5.33 	2.72 	1.85 	CC(S1)=CC2=C1C3=C(C(N2CC(CCCCCC)CCCCCCCC)=O)C=C(C(C(N4CC(CCCCCCCC)CCCCCC)=O)=C3)C5=C4C=C(S5)C6=CC7=C(C(SC(C)=C8)=C8[Si]7(CC(CCCC)CC)CC(CCCC)CC)S6
427	PSB-TPTI (P4)	S175	3.48 	3.48 	0.800 	10.310 	0.422 	20.5 	11.8 	1.74 	992	5.34 	2.69 	1.86 	CC(S1)=CC2=C1C3=C(C(N2CC(CC)CCCC)=O)C=C(C(C(N4CC(CCCC)CC)=O)=C3)C5=C4C=C(S5)C6=CC7=C(C(SC(C)=C8)=C8[Si]7(CC(CCCC)CC)CC(CCCC)CC)S6
428	PBDTTTP	S176	5.53 	5.53 	0.980 	8.120 	0.695 	277.2 	69.3 	4.00 	1469	5.43 	2.60 	2.11 	O=C(N1CC(CCCCCCCCCC)CCCCCCCC)C2=CC3=C(C(N(CC(CCCCCCCC)CCCCCCCCCC)C4=C3SC5=C4SC(C)=C5)=O)C=C2C6=C1C(SC(C7=CC8=C(OCC(CCCC)CC)C9=C(C=C(C)S9)C(OCC(CCCC)CC)=C8S7)=C%10)=C%10S6
429	PSBT	S177	5.18 	5.18 	0.940 	11.110 	0.496 	9.9 	7.6 	1.30 	1375	5.40 	3.59 	1.81 	CC1=CC2=C(C(C=C(SC3=C4C=C5C(C(SC(C6=C(OCCCCCC)C(OCCCCCC)=C(C)C7=NSN=C76)=C8)=C8C5(C9=CC=C(CCCCCC)C=C9)C%10=CC=C(CCCCCC)C=C%10)=C3)C4=C%11)=C%11C2(C%12=CC=C(CCCCCC)C=C%12)C%13=CC=C(CCCCCC)C=C%13)S1
430	PSBO	S177	3.29 	3.29 	0.960 	8.600 	0.401 	13.9 	7.7 	1.80 	1415	5.48 	3.66 	1.82 	CC1=CC2=C(C(C=C(SC3=C4C=C5C(C(SC(C6=C(OCCCCCCCC)C(OCCCCCCCC)=C(C)C7=NON=C76)=C8)=C8C5(C9=CC=C(CCCCCC)C=C9)C%10=CC=C(CCCCCC)C=C%10)=C3)C4=C%11)=C%11C2(C%12=CC=C(CCCCCC)C=C%12)C%13=CC=C(CCCCCC)C=C%13)S1
431	PSDTBT	S177	3.52 	3.52 	0.900 	9.500 	0.413 	9.0 	5.3 	1.70 	1651	5.38 	3.56 	1.82 	CC1=CC2=C(C(C=C(SC3=C4C=C5C(C(SC(C6=CC=C(C7=C(OCCCCCCCCCC)C(OCCCCCCCCCC)=C(C8=CC=C(C)S8)C9=NSN=C97)S6)=C%10)=C%10C5(C%11=CC=C(CCCCCC)C=C%11)C%12=CC=C(CCCCCC)C=C%12)=C3)C4=C%13)=C%13C2(C%14=CC=C(CCCCCC)C=C%14)C%15=CC=C(CCCCCC)C=C%15)S1
432	PThTITI	S178	5.53 	5.53 	0.960 	8.280 	0.698 	289.4 	106.4 	2.72 	1045	5.57 	2.60 	2.00 	CC(S1)=CC2=C1C3=C(C(N2CC(CCCCCCCC)CCCCCCCCCC)=O)C4=C(C(C(N(CC(CCCCCCCC)CCCCCCCCCC)C5=C6SC(C7=CC=C(C)S7)=C5)=O)=C6C=C4)C=C3
433	PSeTITI	S178	6.17 	6.17 	0.940 	9.350 	0.705 	318.8 	88.8 	3.59 	1093	5.54 	2.78 	1.93 	CC(S1)=CC2=C1C3=C(C(N2CC(CCCCCCCC)CCCCCCCCCC)=O)C4=C(C(C(N(CC(CCCCCCCC)CCCCCCCCCC)C5=C6SC(C7=CC=C(C)[Se]7)=C5)=O)=C6C=C4)C=C3
434	PThTD1	S179	6.02 	5.86 	0.870 	9.670 	0.716 	335.8 	58.1 	5.78 	1057	5.36 	2.56 	1.82 	CC(S1)=CC2=C1C(SC3=C4SC5=C3C(N(CC(CCCCCCCC)CCCCCCCCCC)C6=C5SC(C7=CC=C(C)S7)=C6)=O)=C4C(N2CC(CCCCCCCC)CCCCCCCCCC)=O
435	PThTD2	S179	6.90 	6.65 	0.850 	11.950 	0.680 	146.4 	33.2 	4.41 	944	5.30 	2.63 	1.82 	CC(S1)=CC2=C1C(SC3=C4SC5=C3C(N(CC(CCCCCCCC)CCCCCC)C6=C5SC(C7=CC=C(C)S7)=C6)=O)=C4C(N2CC(CCCCCCCC)CCCCCC)=O
436	PSeTD1	S179	6.22 	5.96 	0.830 	10.920 	0.687 	253.5 	70.8 	3.58 	1105	5.34 	2.70 	1.75 	CC(S1)=CC2=C1C(SC3=C4SC5=C3C(N(CC(CCCCCCCC)CCCCCCCCCC)C6=C5SC(C7=CC=C(C)[Se]7)=C6)=O)=C4C(N2CC(CCCCCCCC)CCCCCCCCCC)=O
437	PSeTD2	S179	8.18 	7.95 	0.850 	13.550 	0.711 	93.4 	35.5 	2.63 	992	5.31 	2.74 	1.75 	CC(S1)=CC2=C1C(SC3=C4SC5=C3C(N(CC(CCCCCCCC)CCCCCC)C6=C5SC(C7=CC=C(C)[Se]7)=C6)=O)=C4C(N2CC(CCCCCCCC)CCCCCC)=O
438	PzNDTT-TPD1	S180	7.50 	7.50 	0.860 	12.730 	0.680 	56.8 	24.9 	2.28 	1532	5.55 	3.52 	1.94 	O=C1N(CC(CCCCCCCCCC)CCCCCCCC)C(C2=C(C3=C(CCCCCCCCCC)C=C(C4=CC5=C(C(C=C(C6=CC=C(CC(CCCC)CC)S6)C7=C8SC(C)=C7)=C8C=C5C9=CC=C(C[C@H](CCCC)CC)S9)S4)S3)SC(C%10=C(CCCCCCCCCC)C=C(C)S%10)=C21)=O
439	PzNDTT-TPD2	S180	3.68 	3.68 	0.880 	6.090 	0.690 	32.0 	24.6 	1.30 	1532	5.58 	3.48 	1.98 	CC(S1)=C(CCCCCCCCCC)C=C1C2=C(C(N(CC(CCCCCCCCCC)CCCCCCCC)C3=O)=O)C3=C(S2)C4=CC(CCCCCCCCCC)=C(C5=CC6=C(C(C=C(C7=CC=C(CC(CCCC)CC)S7)C8=C9SC(C)=C8)=C9C=C6C%10=CC=C(C[C@H](CCCC)CC)S%10)S5)S4
440	PDTPO-IDTT	S181	5.47 	5.40 	0.940 	9.140 	0.640 	41.8 	23.9 	1.75 	1420	5.31 	3.27 	2.04 	CC1=CC(C(C2=CC=C(CCCCCC)C=C2)(C3=CC=C(CCCCCC)C=C3)C4=CC(C(SC(C5=CC6=C(C(SC(C)=C7)=C7N(CC(CCCCCCCCCC)CCCCCCCC)C6=O)S5)=C8)=C8C9(C%10=CC=C(CCCCCC)C=C%10)C%11=CC=C(CCCCCC)C=C%11)=C9C=C4%12)=C%12S1
441	PDTPO-IDT	S181	7.33 	7.17 	0.970 	10.550 	0.710 	68.9 	30.2 	2.28 	1532	5.32 	3.27 	2.05 	CC1=CC(N(CC(CCCCCCCCCC)CCCCCCCC)C2=O)=C(S1)C3=C2C=C(C(S4)=CC5=C4C(C6(C7=CC=C(CCCCCC)C=C7)C8=CC=C(CCCCCC)C=C8)=C(S5)C9=C6C=C(C%10=C(C%11(C%12=CC=C(CCCCCC)C=C%12)C%13=CC=C(CCCCCC)C=C%13)C%14=C(C=C(C)S%14)S%10)C%11=C9)S3
442	PIDT-OHBPz	S182	3.75 	3.75 	0.830 	8.000 	0.566 	105.2 	70.1 	1.50 	1437	5.27 	3.31 	1.69 	CC1=CC2=C(C3=CC(C(C4=CC=C(CCCCCC)C=C4)(C5=CC=C(CCCCCC)C=C5)C6=C7SC(C8=CC=C(C)C9=C8N=C%10C(C(C=C(CCCCCCCC)C=C%11)=C%11C%12=C%10C=C(CCCCCCCC)C=C%12)=N9)=C6)=C7C=C3C2(C%13=CC=C(CCCCCC)C=C%13)C%14=CC=C(CCCCCC)C=C%14)S1
443	PIDT-OFBPz	S182	5.13 	5.13 	0.970 	8.960 	0.590 	156.9 	104.6 	1.50 	1473	5.45 	3.56 	1.75 	CC1=CC2=C(C3=CC(C(C4=CC=C(CCCCCC)C=C4)(C5=CC=C(CCCCCC)C=C5)C6=C7SC(C8=C(F)C(F)=C(C)C9=C8N=C%10C(C(C=C(CCCCCCCC)C=C%11)=C%11C%12=C%10C=C(CCCCCCCC)C=C%12)=N9)=C6)=C7C=C3C2(C%13=CC=C(CCCCCC)C=C%13)C%14=CC=C(CCCCCC)C=C%14)S1
444	PIDT-OBPQ	S182	3.93 	3.93 	0.860 	8.970 	0.509 	117.0 	78.0 	1.50 	1438	5.30 	3.58 	1.56 	CC1=CC2=C(C3=CC(C(C4=CC=C(CCCCCC)C=C4)(C5=CC=C(CCCCCC)C=C5)C6=C7SC(C8=CN=C(C)C9=C8N=C%10C(C(C=C(CCCCCCCC)C=C%11)=C%11C%12=C%10C=C(CCCCCCCC)C=C%12)=N9)=C6)=C7C=C3C2(C%13=CC=C(CCCCCC)C=C%13)C%14=CC=C(CCCCCC)C=C%14)S1
445	P-PDT-IID12OD	S183	5.06 	4.46 	0.800 	9.990 	0.630 	37.3 	26.8 	1.39 	1639	5.45 	3.85 	1.60 	CC1=CC2=C(C(C=CC3=C4C=CC5=C3SC(C6=C(CCCCCCCCCCCC)C=C(C7=CC=C(/C(C(N8CC(CCCCCCCCCC)CCCCCCCC)=O)=C9C(N(CC(CCCCCCCC)CCCCCCCCCC)C%10=C\9C=CC(C%11=CC(CCCCCCCCCCCC)=C(C)S%11)=C%10)=O)C8=C7)S6)=C5)=C4C=C2)S1
446	P-PDT-IID12DT	S183	3.10 	2.26 	0.820 	6.630 	0.570 	20.5 	13.5 	1.52 	1751	5.45 	3.85 	1.60 	CC1=CC2=C(C(C=CC3=C4C=CC5=C3SC(C6=C(CCCCCCCCCCCC)C=C(C7=CC=C(/C(C(N8CC(CCCCCCCCCC)CCCCCCCCCCCC)=O)=C9C(N(CC(CCCCCCCCCCCC)CCCCCCCCCC)C%10=C\9C=CC(C%11=CC(CCCCCCCCCCCC)=C(C)S%11)=C%10)=O)C8=C7)S6)=C5)=C4C=C2)S1
447	P-PDT-IIDBOBO	S183	5.28 	5.18 	0.820 	10.700 	0.600 	106.1 	56.9 	1.87 	1415	5.50 	3.81 	1.69 	CC1=CC2=C(C(C=CC3=C4C=CC5=C3SC(C6=C(CC(CCCC)CCCCCC)C=C(C7=CC=C(/C(C(N8CC(CCCC)CCCCCC)=O)=C9C(N(CC(CCCCCC)CCCC)C%10=C\9C=CC(C%11=CC(CC(CCCCCC)CCCC)=C(C)S%11)=C%10)=O)C8=C7)S6)=C5)=C4C=C2)S1
448	P-PDT-IIDHDHD	S183	1.09 	0.94 	0.900 	2.050 	0.590 	28.7 	19.0 	1.51 	1639	5.51 	3.86 	1.65 	CC1=CC2=C(C(C=CC3=C4C=CC5=C3SC(C6=C(CC(CCCCCCCC)CCCCCC)C=C(C7=CC=C(/C(C(N8CC(CCCCCCCC)CCCCCC)=O)=C9C(N(CC(CCCCCC)CCCCCCCC)C%10=C\9C=CC(C%11=CC(CC(CCCCCC)CCCCCCCC)=C(C)S%11)=C%10)=O)C8=C7)S6)=C5)=C4C=C2)S1
449	PTPTDP	S184	4.20 	4.20 	0.750 	10.300 	0.540 	51.9 	28.5 	1.82 	1539	5.25 	3.60 	1.40 	O=C(N(CC(CC)CCCC)C(C1=CC=C(C2=CC=C(C3=CC4=C(C(C=C(C(C5=CC=C(CCCCCC)C=C5)(C6=CC=C(CCCCCC)C=C6)C7=C8SC(C)=C7)C8=C9)=C9C4(C%10=CC=C(CCCCCC)C=C%10)C%11=CC=C(CCCCCC)C=C%11)S3)S2)S1)=C%12%13)C%12=C(C%14=CC=C(C)S%14)N(CC(CC)CCCC)C%13=O
450	PBDT_TEH-TBTT_EHi (P1)	S185	6.70 	6.48 	0.600 	17.770 	0.631 	33.4 	7.9 	4.21 	1313	4.64 	3.10 	1.54 	CC(S1)=CC2=C1C(C3=CC=C(CC(CCCC)CC)S3)=C(C=C(C4=C5C(SC(CCCCCC)=C5)=C(C6=C(C(N(CC(CC)CCCC)C7=O)=O)C7=C(C8=C9C(C=C(CCCCCC)S9)=C(C)S8)S6)S4)S%10)C%10=C2C%11=CC=C(CC(CC)CCCC)S%11
451	PBDT_TEH-TBTT_HDo (P2)	S185	4.45 	4.37 	0.600 	15.210 	0.486 	22.0 	5.5 	3.98 	1313	4.63 	3.17 	1.46 	CC(S1)=CC2=C1C(C3=CC=C(CC(CCCC)CC)S3)=C(C=C(C4=C5C(C=C(CCCCCC)S5)=C(C6=C(C(N(CC(CC)CCCC)C7=O)=O)C7=C(C8=C9C(SC(CCCCCC)=C9)=C(C)S8)S6)S4)S%10)C%10=C2C%11=CC=C(CC(CC)CCCC)S%11
452	PBDT_TEH-TBT_HD (P3)	S185	7.50 	7.32 	0.633 	18.150 	0.652 	22.9 	6.1 	3.77 	1426	4.78 	3.22 	1.56 	CC(S1)=CC2=C1C(C3=CC=C(CC(CCCC)CC)S3)=C(C=C(C4=C5C(SC(CCCCCC)=C5)=C(C6=C(C(N(CC(CCCCCCCC)CCCCCC)C7=O)=O)C7=C(C8=C9C(C=C(CCCCCC)S9)=C(C)S8)S6)S4)S%10)C%10=C2C%11=CC=C(CC(CC)CCCC)S%11
453	BFR2	S186	3.91 	3.74 	0.890 	7.250 	0.606 	66.0 	30.0 	2.20 	926	5.20 	3.61 	1.59 	CC1=CC(C(C2=CC(CCCCCC)=C(CC(CC)CCCC)S2)=C(SC(C3=CC(F)=C(C)C4=NSN=C43)=C5)C5=C6C7=CC(CCCCCC)=C(CC(CCCC)CC)S7)=C6S1
454	BFS3	S186	5.92 	5.67 	0.900 	10.820 	0.608 	74.8 	34.0 	2.20 	1823	5.20 	3.62 	1.58 	CC(S1)=CC(C1=C2C3=CC(CCCCCC)=C(CC(CCCC)CC)S3)=C(C4=CC(CCCCCC)=C(CC(CCCC)CC)S4)C5=C2C=C(S5)C(C6=NSN=C67)=C(F)C=C7C8=CC9=C(C%10=CC(CCCCCC)=C(CC(CCCC)CC)S%10)C%11=C(C(C%12=CC(CCCCCC)=C(CC(CC)CCCC)S%12)=C9S8)C=C(C%13=CC(F)=C(C)C%14=NSN=C%14%13)S%11
455	BFS4	S186	7.16 	7.02 	0.900 	13.190 	0.603 	73.6 	32.0 	2.30 	1655	5.15 	3.59 	1.56 	CC(S1)=CC(C1=C2C3=CC=C(CC(CCCC)CC)S3)=C(C4=CC=C(CC(CCCC)CC)S4)C5=C2C=C(S5)C(C6=NSN=C67)=C(F)C=C7C8=CC9=C(C%10=CC(CCCCCC)=C(CC(CCCC)CC)S%10)C%11=C(C(C%12=CC(CCCCCC)=C(CC(CC)CCCC)S%12)=C9S8)C=C(C%13=CC(F)=C(C)C%14=NSN=C%14%13)S%11
456	BFS4b	S186	7.80 	7.38 	0.900 	14.200 	0.611 	128.8 	46.0 	2.80 	1655	5.15 	3.59 	1.56 	CC(S1)=CC(C1=C2C3=CC=C(CC(CCCC)CC)S3)=C(C4=CC=C(CC(CCCC)CC)S4)C5=C2C=C(S5)C(C6=NSN=C67)=C(F)C=C7C8=CC9=C(C%10=CC(CCCCCC)=C(CC(CCCC)CC)S%10)C%11=C(C(C%12=CC(CCCCCC)=C(CC(CC)CCCC)S%12)=C9S8)C=C(C%13=CC(F)=C(C)C%14=NSN=C%14%13)S%11
457	PBDTTT-E	S187	4.16 	4.16 	0.660 	11.530 	0.547 	92.4 	33.0 	2.80 	768	5.04 	3.19 	1.63 	O=C(OCC(CC)CCCC)C1=CC2=C(C)SC(C3=CC4=C(OCC(CCCC)CC)C(SC(C)=C5)=C5C(OCC(CCCC)CC)=C4S3)=C2S1
458	PBDTTT-E-T	S187	6.21 	6.21 	0.680 	14.590 	0.626 	71.4 	21.0 	3.40 	900	5.09 	3.22 	1.58 	O=C(OCC(CC)CCCC)C1=CC2=C(C)SC(C3=CC4=C(C5=CC=C(CC(CCCC)CC)S5)C(SC(C)=C6)=C6C(C7=CC=C(CC(CC)CCCC)S7)=C4S3)=C2S1
459	PBDTTT-C	S187	6.43 	6.43 	0.700 	15.510 	0.592 	77.7 	21.0 	3.70 	738	5.07 	3.21 	1.60 	O=C(C(CCCC)CC)C1=CC2=C(C)SC(C3=CC4=C(OCC(CCCC)CC)C(SC(C)=C5)=C5C(OCC(CCCC)CC)=C4S3)=C2S1
460	PBDTTT-C-T	S187	7.59 	7.59 	0.740 	17.480 	0.587 	64.0 	20.0 	3.20 	870	5.11 	3.25 	1.58 	O=C([C@@H](CC)CCCC)C1=CC2=C(C)SC(C3=CC4=C(C5=CC=C(CC(CCCC)CC)S5)C(SC(C)=C6)=C6C(C7=CC=C(CC(CC)CCCC)S7)=C4S3)=C2S1
461	PBDTBT (Z3)	S188	1.95 	1.95 	0.840 	6.280 	0.369 	30.2 	23.2 	1.30 	940	4.80 	2.95 	1.85 	CC(S1)=CC2=C1C(OCC(CCCC)CC)=C(C=C(C3=CC(CCCCCC)=C(C4=CC=C(C5=C(CCCCCC)C=C(C)S5)C6=NSN=C64)S3)S7)C7=C2OCC(CC)CCCC
462	PBDTBT (Z4)	S188	1.28 	1.28 	0.400 	5.270 	0.606 	23.0 	19.2 	1.20 	972	5.20 	3.65 	1.55 	CC(S1)=CC2=C1C(OCC(CCCC)CC)=C(C=C(C3=CC(OCCCCCC)=C(C4=CC=C(C5=C(OCCCCCC)C=C(C)S5)C6=NSN=C64)S3)S7)C7=C2OCC(CC)CCCC
463	PDST-BDD	S189	5.95 	5.95 	1.000 	10.800 	0.551 	91.7 	53.0 	1.73 	1396	5.52 	3.69 	1.83 	CC(S1)=CC=C1C2=C(C(C3=C(CC(CCCC)CC)SC(CC(CC)CCCC)=C3C4=O)=O)C4=C(S2)C5=CC=C(C6=CC7=C(C8=CC(SCCCC)=C(SCCCCCC)S8)C9=C(C=C(C)S9)C(C%10=CC(SCCCC)=C(SCCCCCC)S%10)=C7S6)S5
464	PBDT-BDD	S189	6.67 	6.67 	0.860 	10.680 	0.723 	13.6 	11.5 	1.18 	1212	5.30 	3.50 	1.80 	CC(S1)=CC=C1C2=C(C(C3=C(CC(CCCC)CC)SC(CC(CC)CCCC)=C3C4=O)=O)C4=C(S2)C5=CC=C(C6=CC7=C(C8=CC=C(CC(CC)CCCC)S8)C9=C(C=C(C)S9)C(C%10=CC=C(CC(CCCC)CC)S%10)=C7S6)S5
465	PDST-TT	S189	4.48 	4.48 	0.980 	10.150 	0.450 	33.1 	12.0 	2.76 	1102	5.50 	3.87 	1.63 	CC1=C2C(SC(C(OCC(CC)CCCC)=O)=C2F)=C(C3=CC4=C(C5=CC(SCCCC)=C(SCCCCCC)S5)C6=C(C=C(C)S6)C(C7=CC(SCCCC)=C(SCCCCCC)S7)=C4S3)S1
466	PDST-DPP	S189	3.14 	3.14 	0.880 	6.590 	0.541 	220.4 	95.0 	2.32 	1537	5.47 	4.01 	1.46 	CC(S1)=CC2=C1C(C3=CC(SCCCC)=C(SCCCCCC)S3)=C(C=C(C4=CC=C(C(N(CC(CCCCCC)CCCCCCCC)C5=O)=C6C5=C(C7=CC=C(C)S7)N(CC(CCCCCCCC)CCCCCC)C6=O)S4)S8)C8=C2C9=CC(SCCCC)=C(SCCCCCC)S9
467	PBT-S	S190	6.70 	6.70 	0.640 	14.900 	0.703 	40.5 	14.4 	2.82 	1296	5.01 	2.98 	1.66 	CC(S1)=CC2=C1C(C3=CC=C(SCC(CCCC)CC)S3)=C(C=C(C4=CC=C(C5=C6C(C=C(C(OCC(CCCCCCCCCC)CCCCCCCC)=O)S6)=C(C7=CC=C(C)S7)S5)S4)S8)C8=C2C9=CC=C(SCC(CCCC)CC)S9
468	PBT-SO2-M	S190	1.82 	1.82 	0.810 	5.950 	0.379 	48.5 	14.2 	3.41 	1360	5.23 	3.16 	1.68 	CC(S1)=CC2=C1C(C3=CC=C(S(CC(CCCC)CC)(=O)=O)S3)=C(C=C(C4=CC=C(C5=C6C(C=C(C(OCC(CCCCCCCCCC)CCCCCCCC)=O)S6)=C(C7=CC=C(C)S7)S5)S4)S8)C8=C2C9=CC=C(S(CC(CCCC)CC)(=O)=O)S9
469	PBT-SO2-H	S190	6.52 	6.52 	0.710 	14.600 	0.629 	35.7 	14.3 	2.50 	1360	5.16 	3.14 	1.64 	CC(S1)=CC2=C1C(C3=CC=C(S(CC(CCCC)CC)(=O)=O)S3)=C(C=C(C4=CC=C(C5=C6C(C=C(C(OCC(CCCCCCCCCC)CCCCCCCC)=O)S6)=C(C7=CC=C(C)S7)S5)S4)S8)C8=C2C9=CC=C(S(CC(CCCC)CC)(=O)=O)S9
470	PBT-T	S191	5.56 	5.45 	0.600 	13.700 	0.677 	128.8 	44.1 	2.92 	1208	4.95 	3.12 	1.67 	CC1=CC2=C(S1)C(C3=CC=C(CC(CCCC)CC)S3)=C4C(SC(C5=CC=C(C6=C(C(F)=C(C(OCCC(CCCCCC)CCCCCCCC)=O)S7)C7=C(C8=CC=C(C)S8)S6)S5)=C4)=C2C9=CC=C(CC(CC)CCCC)S9
471	PBT-OP	S191	7.50 	7.41 	0.780 	13.400 	0.718 	74.7 	30.6 	2.44 	1229	5.17 	3.14 	1.70 	CC1=CC2=C(S1)C(C3=CC=CC(OCC(CCCC)CC)=C3)=C4C(SC(C5=CC=C(C6=C(C(F)=C(C(OCCC(CCCCCC)CCCCCCCC)=O)S7)C7=C(C8=CC=C(C)S8)S6)S5)=C4)=C2C9=CC=CC(OCC(CC)CCCC)=C9
472	PBDT-Tz-TPD (P1)	S192	0.27 	0.27 	0.820 	1.050 	0.320 	110.0 	26.3 	3.80 	927	5.65 	3.84 	1.81 	CC1=CC2=C(S1)C(C3=NC=C(CCCCCCCCCC)S3)=C4C(SC(C5=C(C(N(CCCCCCCC)C6=O)=O)C6=C(C)S5)=C4)=C2C7=NC=C(CCCCCCCCCC)S7
473	PBDT-Tz-DPP (P2)	S192	1.63 	1.63 	0.440 	7.600 	0.490 	76.4 	17.3 	4.40 	1187	5.18 	3.84 	1.40 	CC1=CC2=C(S1)C(C3=NC=C(CCCCCCCCCC)S3)=C4C(SC(C5=CC=C(C6=C7C(C(N6CC(CC)CCCC)=O)=C(C8=CC=C(C)S8)N(CC(CC)CCCC)C7=O)S5)=C4)=C2C9=NC=C(CCCCCCCCCC)S9
474	PBDT-Tz-TT (P3)	S192	2.30 	2.30 	0.440 	9.500 	0.550 	133.8 	25.7 	5.20 	1014	5.09 	3.84 	1.39 	CC1=CC2=C(S1)C(C3=NC=C(CCCCCCCCCC)S3)=C4C(SC(C5=C(SC(C(OCCCCCCCCCCCC)=O)=C6)C6=C(C)S5)=C4)=C2C7=NC=C(CCCCCCCCCC)S7
475	PTTBDT-FTT	S193	7.71 	7.39 	0.770 	14.700 	0.680 	61.5 	25.0 	2.46 	1030	5.31 	3.76 	1.55 	O=C(OCC(CC)CCCC)C1=C(F)C2=C(C3=CC4=C(C(C5=CC(SC(CC(CC)CCCC)=C6)=C6S5)=C(C=C(C)S7)C7=C4C8=CC(SC(CC(CCCC)CC)=C9)=C9S8)S3)SC(C)=C2S1
476	PBT-TVT	S194	8.13 	8.13 	0.810 	16.000 	0.627 	121.9 	19.5 	6.25 	1198	5.29 	3.76 	1.53 	O=C(OCC(CC)CCCC)C1=C(F)C2=C(C)SC(C3=CC4=C(C(C5=CC=C(/C=C/C6=CC=C(SCC(CC)CCCC)S6)S5)=C(C=C(C)S7)C7=C4C8=CC=C(/C=C/C9=CC=C(SC[C@H](CCCC)CC)S9)S8)S3)=C2S1
477	PBDTBzT-DTffBT	S195	7.30 	7.16 	0.900 	12.930 	0.627 	40.5 	22.0 	1.84 	1377	5.47 	3.73 	1.74 	CC(S1)=CC2=C1C(C3=CC(C=C(CC(CCCC)CCCCCC)C=C4)=C4S3)=C(C=C(C5=C(CC(CC)CCCC)C=C(C6=C(F)C(F)=C(C7=CC(CC(CCCC)CC)=C(C)S7)C8=NSN=C86)S5)S9)C9=C2C%10=CC(C=C(CC(CCCC)CCCCCC)C=C%11)=C%11S%10
478	PBDTT-DTffBT	S195	5.35 	5.32 	0.940 	9.830 	0.579 	28.8 	24.0 	1.20 	1164	5.36 	3.60 	1.76 	CC(S1)=CC2=C1C(C3=CC=C(CC(CC)CCCC)S3)=C(C=C(C4=C(CC(CC)CCCC)C=C(C5=C(F)C(F)=C(C6=CC(CC(CCCC)CC)=C(C)S6)C7=NSN=C75)S4)S8)C8=C2C9=CC=C(CC(CC)CCCC)S9
479	PTOBDTDTBT	S196	6.21 	6.13 	0.800 	11.940 	0.651 	154.8 	72.0 	2.15 	1601	5.40 	3.73 	1.67 	CC(S1)=CC2=C1C(C3=CC=C(C4=CC(OCCCCCCCC)=C(OCCCCCCCC)C(OCCCCCCCC)=C4)S3)=C(C=C(C5=CC=C(C6=CC=C(C7=CC=C(C)S7)C8=NSN=C86)S5)S9)C9=C2C%10=CC=C(C%11=CC(OCCCCCCCC)=C(OCCCCCCCC)C(OCCCCCCCC)=C%11)S%10
480	PQ1	S197	1.08 	1.08 	1.010 	2.120 	0.507 	61.1 	34.7 	1.76 	1627	5.61 	3.65 	1.96 	CC(S1)=CC2=C1C(C3=CC(C4=CC=C(CCCCCCCCCCCC)S4)=C(C5=CC=C(CCCCCCCCCCCC)S5)S3)=C(C=C(C6=CC=C(C7=NN=C(C8=CC=C(C)S8)N=N7)S6)S9)C9=C2C%10=CC(C%11=CC=C(CCCCCCCCCCCC)S%11)=C(C%12=CC=C(CCCCCCCCCCCC)S%12)S%10
481	PQ2	S197	3.80 	3.80 	0.800 	7.680 	0.621 	82.7 	33.9 	2.44 	1629	5.28 	3.31 	1.97 	CC(S1)=CC2=C1C(C3=CC(C4=CC=C(CCCCCCCCCCCC)S4)=C(C5=CC=C(CCCCCCCCCCCC)S5)S3)=C(C=C(C6=CC=C(C7=CC=C(C8=CC=C(C)S8)S7)S6)S9)C9=C2C%10=CC(C%11=CC=C(CCCCCCCCCCCC)S%11)=C(C%12=CC=C(CCCCCCCCCCCC)S%12)S%10
482	PQ3	S197	1.09 	1.09 	0.780 	2.670 	0.524 	68.9 	48.2 	1.43 	1905	5.31 	4.02 	1.29 	CC(S1)=CC2=C1C(C3=CC(C4=CC=C(CCCCCCCCCCCC)S4)=C(C5=CC=C(CCCCCCCCCCCC)S5)S3)=C(C=C(C6=CC=C(C7=C8C(C(N7CC(CC)CCCC)=O)=C(C9=CC=C(C)S9)N(CC(CCCC)CC)C8=O)S6)S%10)C%10=C2C%11=CC(C%12=CC=C(CCCCCCCCCCCC)S%12)=C(C%13=CC=C(CCCCCCCCCCCC)S%13)S%11
483	PQ4	S197	2.83 	2.83 	0.940 	6.170 	0.488 	51.6 	32.6 	1.58 	1885	5.59 	3.86 	1.73 	CC(S1)=CC2=C1C(C3=CC(C4=CC=C(CCCCCCCCCCCC)S4)=C(C5=CC=C(CCCCCCCCCCCC)S5)S3)=C(C=C(C6=C(CCCCCC)C=C(C7=C(F)C(F)=C(C8=CC(CCCCCC)=C(C)S8)C9=NSN=C97)S6)S%10)C%10=C2C%11=CC(C%12=CC=C(CCCCCCCCCCCC)S%12)=C(C%13=CC=C(CCCCCCCCCCCC)S%13)S%11
484	PBDT2FBT-T1	S198	5.46 	5.36 	0.980 	9.620 	0.597 	49.3 	28.1 	1.75 	1277	5.47 	3.58 	1.75 	CC(S1)=CC2=C1C(C3=CC=C(CC(CCCCCC)CCCC)S3)=C(C=C(C4=C(CC(CC)CCCC)C=C(C5=C(F)C(F)=C(C6=CC(CC(CCCC)CC)=C(C)S6)C7=NSN=C75)S4)S8)C8=C2C9=CC=C(CC(CCCC)CCCCCC)S9
485	PBDT2FBT-T2	S198	5.22 	5.11 	0.900 	10.600 	0.547 	48.6 	42.8 	1.13 	1441	5.37 	3.61 	1.73 	CC(S1)=CC2=C1C(C3=CC=C(C4=CC=C(CC(CCCCCC)CCCC)S4)S3)=C(C=C(C5=C(CC(CC)CCCC)C=C(C6=C(F)C(F)=C(C7=CC(CC(CCCC)CC)=C(C)S7)C8=NSN=C86)S5)S9)C9=C2C%10=CC=C(C%11=CC=C(CC(CCCC)CCCCCC)S%11)S%10
486	PBDT2FBT-T3	S198	6.48 	6.45 	0.860 	12.300 	0.614 	102.1 	48.2 	2.11 	1605	5.31 	3.62 	1.70 	CC(S1)=CC2=C1C(C3=CC=C(C4=CC=C(C5=CC=C(CC(CCCCCC)CCCC)S5)S4)S3)=C(C=C(C6=C(CC(CC)CCCC)C=C(C7=C(F)C(F)=C(C8=CC(CC(CCCC)CC)=C(C)S8)C9=NSN=C97)S6)S%10)C%10=C2C%11=CC=C(C%12=CC=C(C%13=CC=C(CC(CCCC)CCCCCC)S%13)S%12)S%11
487	PBDT2FBT-T4	S198	2.17 	2.15 	0.840 	6.350 	0.405 	109.5 	33.8 	3.24 	1769	5.30 	3.63 	1.68 	CC(S1)=CC2=C1C(C3=CC=C(C4=CC=C(C5=CC=C(C6=CC=C(CC(CCCCCC)CCCC)S6)S5)S4)S3)=C(C=C(C7=C(CC(CC)CCCC)C=C(C8=C(F)C(F)=C(C9=CC(CC(CCCC)CC)=C(C)S9)C%10=NSN=C%108)S7)S%11)C%11=C2C%12=CC=C(C%13=CC=C(C%14=CC=C(C%15=CC=C(CC(CCCC)CCCCCC)S%15)S%14)S%13)S%12
488	PTIPS-BDT-TT (P1)	S199	5.76 	5.76 	0.820 	12.750 	0.550 	20.9 	11.0 	1.90 	872	5.60 	3.91 	1.69 	CC1=CC2=C(C(C#C[Si](C(C)C)(C(C)C)C(C)C)=C(C=C(C3=C4C(C=C(C(OCC(CCCC)CC)=O)S4)=C(C)S3)S5)C5=C2C#C[Si](C(C)C)(C(C)C)C(C)C)S1
489	PTIPS-BDT-TT (P3)	S199	4.11 	4.11 	0.790 	9.470 	0.550 	18.7 	11.0 	1.70 	890	5.60 	3.89 	1.71 	CC1=CC2=C(C(C#C[Si](C(C)C)(C(C)C)C(C)C)=C(C=C(C3=C4C(C(F)=C(C(OCC(CCCC)CC)=O)S4)=C(C)S3)S5)C5=C2C#C[Si](C(C)C)(C(C)C)C(C)C)S1
490	PTIPS-BDT-TT (P2)	S199	3.16 	3.16 	0.780 	8.380 	0.480 	41.8 	19.0 	2.20 	842	5.61 	3.94 	1.67 	CC1=CC2=C(C(C#C[Si](C(C)C)(C(C)C)C(C)C)=C(C=C(C3=C4C(C=C(C(C(CC)CCCC)=O)S4)=C(C)S3)S5)C5=C2C#C[Si](C(C)C)(C(C)C)C(C)C)S1
491	PBDTTT-S	S200	6.22 	6.22 	0.760 	14.100 	0.580 	18.0 	10.0 	1.80 	788	5.12 	3.49 	1.65 	CC1=C2C(C=C(S(=O)(CC(CC)CCCC)=O)S2)=C(C3=CC4=C(C(OCC(CC)CCCC)=C(C=C(C)S5)C5=C4OCC(CC)CCCC)S3)S1
492	PTB2	S201	5.10 	5.10 	0.580 	14.100 	0.624 	23.2 	16.8 	1.38 	768	4.94 	3.22 	1.59 	CC1=C2C(C=C(C(OCC(CC)CCCC)=O)S2)=C(C3=CC4=C(C(OCCCCCCCC)=C(C=C(C)S5)C5=C4OCCCCCCCC)S3)S1
493	PTB7	S201	7.40 	7.40 	0.740 	14.500 	0.690 	97.5 	46.4 	2.10 	786	5.15 	3.31 	1.68 	CC1=C(C(F)=C(C(OCC(CC)CCCC)=O)S2)C2=C(C3=CC4=C(OCC(CCCC)CC)C(SC(C)=C5)=C5C(OCC(CCCC)CC)=C4S3)S1
494	PTBF2	S201	3.20 	3.20 	0.680 	11.100 	0.422 	26.7 	11.2 	2.38 	804	5.41 	3.60 	1.75 	O=C(OCC(CC)CCCC)C1=CC2=C(C)SC(C3=C(F)C4=C(C(OCC(CC)CCCC)=C(C(F)=C(C)S5)C5=C4OCC(CC)CCCC)S3)=C2S1
495	PBB3	S201	2.04 	2.04 	0.630 	6.370 	0.510 	181.3 	91.1 	1.99 	1287	4.95 	3.28 	1.44 	O=C(OCC(CCCCCC)CCCC)C1=CC2=C(C3=CC4=C(C(OCC(CCCCCC)CCCC)=C(C=C(C)S5)C5=C4OCC(CCCCCC)CCCC)S3)SC(C6=C(SC(C(OCC(CCCCCC)CCCC)=O)=C7)C7=C(C)S6)=C2S1
496	PBDT-CPDTO (P1)	S202	2.72 	2.72 	0.860 	4.970 	0.550 	32.7 	21.8 	1.50 	790	5.44 	3.15 	1.91 	CC1=C(C(SC(C(CCCCCCC)=O)=C2)=C2C3=O)C3=C(C4=CC5=C(C(OCC(CC)CCCC)=C(C=C(C)S6)C6=C5OCC(CC)CCCC)S4)S1
497	PSB-CPDTO (P2)	S202	2.20 	2.20 	0.890 	4.130 	0.510 	16.8 	11.8 	1.42 	762	5.41 	3.34 	1.72 	CC1=C(C(SC(C(CCCCCCC)=O)=C2)=C2C3=O)C3=C(C4=CC5=C(C(SC(C)=C6)=C6[Si]5(CC(CC)CCCC)CC(CC)CCCC)S4)S1
498	PCz-CPDTO (P3)	S202	0.13 	0.13 	0.740 	0.430 	0.350 	87.2 	24.6 	3.54 	749	5.79 	3.04 	2.32 	CC1=C(C(SC(C(CCCCCCC)=O)=C2)=C2C3=O)C3=C(C4=CC(N(C(CCCCCCCC)CCCCCCCC)C5=C6C=CC(C)=C5)=C6C=C4)S1
499	PFL-CPDTO (P4)	S202	0.03 	0.03 	0.680 	0.110 	0.280 	28.1 	17.9 	1.57 	734	5.92 	3.06 	2.39 	CC1=C(C(SC(C(CCCCCCC)=O)=C2)=C2C3=O)C3=C(C4=CC(C(CCCCCCCC)(CCCCCCCC)C5=C6C=CC(C)=C5)=C6C=C4)S1
500	PBnDT-DTBT	S203	5.00 	4.70 	0.870 	10.030 	0.573 	70.0 	41.2 	1.70 	1105	5.40 	3.13 	1.70 	CC1=CC2=C(C(CCC(CCCCCC)CCCC)=C(C=C(C3=C(CC(CC)CCCC)C=C(C4=CC=C(C5=CC(CC(CC)CCCC)=C(C)S5)C6=NSN=C64)S3)S7)C7=C2CCC(CCCCCC)CCCC)S1
501	PBnDT-DTffBT	S203	7.20 	6.90 	0.910 	12.910 	0.612 	87.9 	33.8 	2.60 	1141	5.54 	3.33 	1.70 	CC1=CC2=C(C(CCC(CCCCCC)CCCC)=C(C=C(C3=C(CC(CC)CCCC)C=C(C4=C(F)C(F)=C(C5=CC(CC(CC)CCCC)=C(C)S5)C6=NSN=C64)S3)S7)C7=C2CCC(CCCCCC)CCCC)S1
502	PBDT-DODTBT	S204	4.02 	4.02 	0.760 	8.960 	0.590 	25.7 	9.5 	2.70 	1028	5.17 	3.61 	1.64 	CC1=CC2=C(C(OCC(CC)CCCC)=C(C=C(C3=CC=C(C4=C(OCCCCCCCC)C(OCCCCCCCC)=C(C5=CC=C(C)S5)C6=NSN=C64)S3)S7)C7=C2OCC(CC)CCCC)S1
503	PTG1	S205	4.32 	4.32 	0.840 	10.590 	0.490 	51.8 	20.2 	2.56 	1048	5.56 	3.63 	2.03 	CC1=CC2=C(C(OCC(CC)CCCC)=C(C=C(C3=CC(/C=C/C4=C(CCCCCC)C=C(C5=CC=C(C6=CC(CCCCCC)=CS6)C7=NSN=C75)S4)=C(C)S3)S8)C8=C2OCC(CC)CCCC)S1
504	P(BDT-TBTF)	S206	6.21 	6.04 	0.880 	13.210 	0.534 	29.8 	11.1 	2.68 	1140	5.36 	3.19 	1.90 	CC1=CC2=C(C(OCC(CC)CCCC)=C(C=C(C3=CC(/C=C/C4=C(CC(CC)CCCC)C=C(C5=C(F)C(F)=C(C6=CC(C[C@@H](CCCC)CC)=CS6)C7=NSN=C75)S4)=C(C)S3)S8)C8=C2OCC(CC)CCCC)S1
505	PTG1	S206	4.23 	4.05 	0.830 	10.160 	0.502 	52.5 	20.2 	2.60 	1048	5.44 	3.44 	1.92 	CC1=CC2=C(C(OCC(CC)CCCC)=C(C=C(C3=CC(/C=C/C4=C(CCCCCC)C=C(C5=CC=C(C6=CC(CCCCCC)=CS6)C7=NSN=C75)S4)=C(C)S3)S8)C8=C2OCC(CC)CCCC)S1
506	PBDT-TPA (P1)	S207	3.17 	3.09 	0.860 	9.400 	0.390 	12.7 	10.1 	1.25 	1127	5.38 	3.57 	1.93 	CC1=CC2=C(C(OCC(CC)CCCC)=C(C=C(C3=CC=C(N(C4=CC=C(C)C=C4)C5=CC=C(C6=CC=C(C7=CC=C(C8=CC=C(CCCCCCCC)S8)C9=NSN=C97)S6)C=C5)C=C3)S%10)C%10=C2OCC(CC)CCCC)S1
507	PBDT-TPA (P2)	S207	3.05 	2.95 	0.800 	10.770 	0.350 	12.8 	9.8 	1.30 	1434	5.22 	3.53 	1.74 	CC1=CC2=C(C(OCC(CC)CCCC)=C(C=C(C3=CC=C(N(C4=CC=C(C)C=C4)C5=CC=C(C6=CC=C(C7=C8C(C(N7CC(CCCC)CC)=O)=C(C9=CC=C(C%10=CC=C(CCCCCCCC)S%10)S9)N(CC(CC)CCCC)C8=O)S6)C=C5)C=C3)S%11)C%11=C2OCC(CC)CCCC)S1
508	PDPAT-BDT-BT	S208	3.27 	3.27 	0.870 	7.610 	0.498 	109.0 	25.4 	3.08 	1051	5.42 	3.60 	1.82 	CC1=CC2=C(C(OCC(CC)CCCC)=C(C=C(C3=CC=C(N(C4=CC=C(C5=CC=C(C6=CC=C(CCCCCCCC)S6)C7=NSN=C75)S4)C8=CC=C(C)C=C8)C=C3)S9)C9=C2OCC(CC)CCCC)S1
509	PBDT-OBT	S209	5.64 	5.50 	0.820 	12.530 	0.549 	40.9 	19.2 	2.13 	1144	5.32 	3.58 	1.67 	CC1=CC2=C(C(C3=CC=C(CCCCCCCCCCCC)S3)=C(C=C(C4=CC=C(C5=CC(OCCCCCCCC)=C(C6=CC=C(C)S6)C7=NSN=C75)S4)S8)C8=C2C9=CC=C(CCCCCCCCCCCC)S9)S1
510	PBDT-FBT	S209	6.21 	6.08 	0.860 	12.050 	0.599 	58.6 	22.7 	2.58 	1259	5.41 	3.72 	1.63 	CC1=CC2=C(C(C3=CC=C(CCCCCCCCCCCC)S3)=C(C=C(C4=C(CCCCCCCC)C=C(C5=CC(F)=C(C6=CC(CCCCCCCC)=C(C)S6)C7=NSN=C75)S4)S8)C8=C2C9=CC=C(CCCCCCCCCCCC)S9)S1
511	PBnDT-FTAZ	S210	4.10 	3.40 	0.780 	7.800 	0.544 	34.4 	18.3 	1.88 	1082	5.46 	3.42 	2.04 	CC1=CC2=C(C(CCC(CCCCCC)CCCC)=C(C=C(C3=CC=C(C4=C(F)C(F)=C(C5=CC=C(C)S5)C6=NN(CCC(CCCCCC)CCCC)N=C64)S3)S7)C7=C2CCC(CCCCCC)CCCC)S1
512	PBnDT-FTAZ	S210	5.80 	5.50 	0.760 	11.400 	0.642 	76.6 	36.5 	2.10 	1082	5.51 	3.48 	2.03 	CC1=CC2=C(C(CCC(CCCCCC)CCCC)=C(C=C(C3=CC=C(C4=C(F)C(F)=C(C5=CC=C(C)S5)C6=NN(CCC(CCCCCC)CCCC)N=C64)S3)S7)C7=C2CCC(CCCCCC)CCCC)S1
513	PBnDT-FTAZ	S210	7.70 	7.30 	0.780 	13.300 	0.705 	119.0 	55.2 	2.16 	1082	5.59 	3.57 	2.02 	CC1=CC2=C(C(CCC(CCCCCC)CCCC)=C(C=C(C3=CC=C(C4=C(F)C(F)=C(C5=CC=C(C)S5)C6=NN(CCC(CCCCCC)CCCC)N=C64)S3)S7)C7=C2CCC(CCCCCC)CCCC)S1
514	PBnDT-FTAZ	S210	6.40 	6.00 	0.750 	12.700 	0.633 	156.0 	71.4 	2.18 	1082	5.51 	3.49 	2.02 	CC1=CC2=C(C(CCC(CCCCCC)CCCC)=C(C=C(C3=CC=C(C4=C(F)C(F)=C(C5=CC=C(C)S5)C6=NN(CCC(CCCCCC)CCCC)N=C64)S3)S7)C7=C2CCC(CCCCCC)CCCC)S1
515	PNDT-DTPyT	S211	6.20 	6.07 	0.710 	14.160 	0.617 	36.6 	17.1 	2.14 	1016	5.36 	3.42 	1.53 	CC1=C(C[C@@H](CCCC)CC)C=C(S1)C(C2=NSN=C23)=NC=C3C4=CC(C[C@@H](CC)CCCC)=C(S4)C5=CC(C(C=C(CCCCCCCC)C(CCCCCCCC)=C6)=C6C7=C8SC(C)=C7)=C8S5
516	PQDT-DTPyT	S211	5.57 	5.32 	0.750 	13.490 	0.551 	49.3 	21.7 	2.27 	1017	5.50 	3.44 	1.56 	CC1=C(C[C@@H](CCCC)CC)C=C(S1)C(C2=NSN=C23)=NC=C3C4=CC(C[C@@H](CC)CCCC)=C(S4)C5=CC(C(N=C(CCCCCCCC)C(CCCCCCCC)=N6)=C6C7=C8SC(C)=C7)=C8S5
517	PBnDT-DTPyT	S211	6.32 	6.11 	0.850 	12.780 	0.582 	380.0 	104.4 	3.64 	1106	5.47 	3.44 	1.51 	CC1=C(C[C@@H](CCCC)CC)C=C(S1)C(C2=NSN=C23)=NC=C3C4=CC(C[C@@H](CC)CCCC)=C(S4)C5=CC(C(CCC(CCCCCC)CCCC)=C(SC(C)=C6)C6=C7CCC(CCCC)CCCCCC)=C7S5
518	PTIPSBDT-DFDTBTz	S212	2.92 	2.92 	0.890 	6.810 	0.480 	50.0 	20.0 	2.50 	1134	5.59 	3.59 	2.00 	CC1=CC2=C(C(C#C[Si](C(C)C)(C(C)C)C(C)C)=C(C=C(C3=CC=C(C4=C(F)C(F)=C(C5=CC=C(C)S5)C6=NN(C(CCCCCCCC)CCCCCCCC)N=C64)S3)S7)C7=C2C#C[Si](C(C)C)(C(C)C)C(C)C)S1
519	PTIPSBDT-DTBTz	S213	5.53 	5.53 	0.800 	12.690 	0.550 	57.0 	23.0 	2.50 	1098	5.40 	3.45 	1.95 	CC1=CC2=C(C(C#C[Si](C(C)C)(C(C)C)C(C)C)=C(C=C(C3=CC=C(C4=CC=C(C5=CC=C(C)S5)C6=NN(C(CCCCCCCC)CCCCCCCC)N=C64)S3)S7)C7=C2C#C[Si](C(C)C)(C(C)C)C(C)C)S1
520	PBDT-DTBTz	S213	2.88 	2.88 	0.770 	7.870 	0.480 	40.0 	15.0 	2.10 	737	5.26 	3.29 	1.97 	CC1=CC2=C(C=C(C=C(C3=CC=C(C4=CC=C(C5=CC=C(C)S5)C6=NN(C(CCCCCCCC)CCCCCCCC)N=C64)S3)S7)C7=C2)S1
521	PBDFNTDO	S214	4.71 	4.71 	0.870 	9.140 	0.592 	18.3 	10.7 	1.71 	766	5.33 	3.40 	1.65 	CC1=CC2=C(C(OCC(CCCC)CC)=C(C=C(C3=C4C(C(C(C=CC(CCCCCCCC)=C5)=C5C4=O)=O)=C(C)S3)O6)C6=C2OCC(CC)CCCC)O1
522	PBDTPF-DTBT	S215	7.02 	6.90 	0.820 	13.110 	0.653 	32.0 	13.9 	2.30 	1297	5.39 	3.66 	1.73 	CC1=CC2=C(C(C3=CC=C(OCC(CCCC)CCCCCC)C(F)=C3)=C(C=C(C4=C(CC(CC)CCCC)C=C(C5=CC=C(C6=CC(CC(CCCC)CC)=C(C)S6)C7=NSN=C75)S4)S8)C8=C2C9=CC=C(OCC(CCCCCC)CCCC)C(F)=C9)S1
523	BDT-BT-2T	S216	5.40 	5.40 	0.750 	11.200 	0.640 	128.5 	47.6 	2.70 	1241	5.18 	3.55 	1.63 	CC1=CC2=C(C(C3=CC(CCCCCCCCCC)=C(CCCCCCCCCC)S3)=C(C=C(C4=CC=C(C5=CC=C(C6=CC=C(C)S6)C7=NSN=C75)S4)S8)C8=C2C9=CC(CCCCCCCCCC)=C(CCCCCCCCCC)S9)S1
524	BDT-FBT-2T	S216	7.70 	7.70 	0.850 	13.300 	0.680 	136.9 	65.2 	2.10 	1277	5.33 	3.63 	1.70 	CC1=CC2=C(C(C3=CC(CCCCCCCCCC)=C(CCCCCCCCCC)S3)=C(C=C(C4=CC=C(C5=C(F)C(F)=C(C6=CC=C(C)S6)C7=NSN=C75)S4)S8)C8=C2C9=CC(CCCCCCCCCC)=C(CCCCCCCCCC)S9)S1
525	BDT-BT-2Fu	S216	3.70 	3.70 	0.860 	7.900 	0.550 	56.1 	25.5 	2.20 	1209	5.36 	3.59 	1.77 	CC1=CC2=C(C(C3=CC(CCCCCCCCCC)=C(CCCCCCCCCC)S3)=C(C=C(C4=CC=C(C5=CC=C(C6=CC=C(C)O6)C7=NSN=C75)O4)S8)C8=C2C9=CC(CCCCCCCCCC)=C(CCCCCCCCCC)S9)S1
526	BDT-FBT-2Fu	S216	4.40 	4.40 	0.860 	8.700 	0.590 	79.4 	34.5 	2.30 	1245	5.28 	3.60 	1.68 	CC1=CC2=C(C(C3=CC(CCCCCCCCCC)=C(CCCCCCCCCC)S3)=C(C=C(C4=CC=C(C5=C(F)C(F)=C(C6=CC=C(C)O6)C7=NSN=C75)O4)S8)C8=C2C9=CC(CCCCCCCCCC)=C(CCCCCCCCCC)S9)S1
527	PBDT-ffBT (P1)	S217	0.51 	0.41 	0.550 	3.190 	0.290 	40.7 	22.6 	1.80 	1221	5.64 	3.39 	1.71 	CC1=CC2=C(C(C3=CC(CCCCCC)=C(C4=C(CCCCCC)C=C(CCCCCC)S4)S3)=C(C=C(C5=C(F)C(F)=C(C)C6=NSN=C65)S7)C7=C2C8=CC(CCCCCC)=C(C9=C(CCCCCC)C=C(CCCCCC)S9)S8)S1
528	PBDT-BT (P2)	S217	3.52 	3.43 	1.030 	7.050 	0.480 	81.5 	28.1 	2.90 	1349	5.47 	3.13 	1.69 	CC1=CC2=C(C(C3=CC(CCCCCC)=C(C4=C(CCCCCC)C=C(CCCCCC)S4)S3)=C(C=C(C5=CC=C(C6=CC=C(C7=CC=C(C)S7)C8=NSN=C86)S5)S9)C9=C2C%10=CC(CCCCCC)=C(C%11=C(CCCCCC)C=C(CCCCCC)S%11)S%10)S1
529	PBDT-TffBT (P3)	S217	2.93 	2.82 	0.860 	7.720 	0.430 	58.3 	20.1 	2.90 	1384	5.52 	3.15 	1.65 	CC1=CC2=C(C(C3=CC(CCCCCC)=C(C4=C(CCCCCC)C=C(CCCCCC)S4)S3)=C(C=C(C5=CC=C(C6=C(F)C(F)=C(C7=CC=C(C)S7)C8=NSN=C86)S5)S9)C9=C2C%10=CC(CCCCCC)=C(C%11=C(CCCCCC)C=C(CCCCCC)S%11)S%10)S1
530	PBDT2FBT	S218	3.47 	3.29 	0.940 	7.210 	0.519 	32.6 	18.9 	1.72 	1305	5.60 	3.59 	1.76 	CC1=CC2=C(C(C3=CC=C(CCC(CCCCCC)CCCC)S3)=C(C=C(C4=C(CC(CC)CCCC)C=C(C5=C(F)C(F)=C(C6=CC(CC(CCCC)CC)=C(C)S6)C7=NSN=C75)S4)S8)C8=C2C9=CC=C(CCC(CCCC)CCCCCC)S9)S1
531	PBDT2FBT-O	S218	4.53 	4.26 	0.900 	7.870 	0.647 	44.8 	24.4 	1.83 	1309	5.48 	3.59 	1.79 	CC1=CC2=C(C(C3=CC=C(OCC(CCCCCC)CCCC)S3)=C(C=C(C4=C(CC(CC)CCCC)C=C(C5=C(F)C(F)=C(C6=CC(CC(CCCC)CC)=C(C)S6)C7=NSN=C75)S4)S8)C8=C2C9=CC=C(OCC(CCCC)CCCCCC)S9)S1
