Repository: DataScienceUWMSE/SOM_OPV

# SOM_OPV

This repo provides code and notebooks for sompy project. You can find more detailed information from this publication.

### Prerequisites

You need to download anaconda and install python packages in the requirement.txt file using command below:

```
pip install -r requirement.txt
```

## Content

In the `Data` folder, the `compdata_classificatiion_des.csv` is the data file with molecular descriptors appened to it (More than 1800 descriptors are appended, and you can do feature selection based on them).

File: Data/compdata.txt (part 4 of 7)
ID No.	Nickname	Ref. No	PCE_max(%)	PCE_ave(%)	Voc (V)	Jsc (mA cm^2)	FF	Mw (kg mol^-1)	Mn (kg mol^-1)	PDI (=Mw/Mn)	Monomer (g mol^-1)	-HOMO (eV)	-LUMO (eV)	bandgap(eV)	SMILES
532	PBDT2FBT-T	S218	6.37 	6.16 	0.980 	10.600 	0.578 	27.1 	21.2 	1.27 	1277	5.55 	3.58 	1.75 	CC1=CC2=C(C(C3=CC=C(C[C@@H](CCCC)CCCCCC)S3)=C(C=C(C4=C(CC(CC)CCCC)C=C(C5=C(F)C(F)=C(C6=CC(CC(CCCC)CC)=C(C)S6)C7=NSN=C75)S4)S8)C8=C2C9=CC=C(CC(CCCCCC)CCCC)S9)S1
533	PBDT2FBT-T-O	S218	3.65 	3.31 	0.840 	7.870 	0.528 	29.0 	17.8 	1.63 	1309	5.41 	3.69 	1.72 	CC1=CC2=C(C(C3=CC=C(OC[C@@H](CCCC)CCCCCC)S3)=C(C=C(C4=C(CC(CC)CCCC)C=C(C5=C(F)C(F)=C(C6=CC(CC(CCCC)CC)=C(C)S6)C7=NSN=C75)S4)S8)C8=C2C9=CC=C(OCC(CCCCCC)CCCC)S9)S1
534	PSeB1	S219	5.47 	5.39 	0.602 	15.400 	0.590 	15.0 	8.9 	1.68 	864	5.05 	3.27 	1.60 	CC1=CC2=C(C(OCC(CC)CCCC)=C(C=C(C3=C4C([Se]C(C(OCC(CC)CCCC)=O)=C4)=C(C)[Se]3)S5)C5=C2OCC(CCCC)CC)S1
535	PSeB2	S219	6.87 	6.46 	0.640 	16.800 	0.640 	41.0 	15.3 	2.68 	960	5.04 	3.26 	1.60 	CC1=CC2=C(C(OCC(CC)CCCC)=C(C=C(C3=C4C([Se]C(C(OCC(CC)CCCC)=O)=C4)=C(C)[Se]3)[Se]5)C5=C2OCC(CCCC)CC)[Se]1
536	PSeB3	S219	6.13 	5.84 	0.635 	14.600 	0.660 	52.1 	28.5 	1.83 	864	5.05 	3.27 	1.60 	CC1=CC2=C(C(OCC(CC)CCCC)=C(C=C(C3=C4C(SC(C(OCC(CC)CCCC)=O)=C4)=C(C)S3)[Se]5)C5=C2OCC(CCCC)CC)[Se]1
537	PBDTTTBO	S220	5.90 	5.76 	0.850 	11.800 	0.590 	246.8 	60.2 	4.10 	1144	5.46 	3.68 	1.78 	CC1=CC2=C(C(C3=CC=C(CC(CCCC)CC)S3)=C(C=C(C4=CC=C(C5=C(OCCCCCCCC)C(OCCCCCCCC)=C(C6=CC=C(C)S6)C7=NON=C75)S4)S8)C8=C2C9=CC=C(CC(CC)CCCC)S9)S1
538	PBDTTTBS	S220	3.30 	3.25 	0.660 	10.100 	0.500 	157.9 	45.1 	3.50 	1208	5.29 	3.60 	1.69 	CC1=CC2=C(C(C3=CC=C(CC(CCCC)CC)S3)=C(C=C(C4=CC=C(C5=C(OCCCCCCCC)C(OCCCCCCCC)=C(C6=CC=C(C)S6)C7=N[Se]N=C75)S4)S8)C8=C2C9=CC=C(CC(CC)CCCC)S9)S1
539	PBDTTTBO	S220	4.70 	4.61 	0.790 	11.900 	0.500 	221.9 	56.9 	3.90 	1256	5.40 	3.71 	1.69 	CC1=CC2=C(C(C3=CC=C(CC(CCCC)CC)S3)=C(C=C(C4=CC=C(C5=C(OCCCCCCCC)C(OCCCCCCCC)=C(C6=CC=C(C)[Se]6)C7=NSN=C75)[Se]4)S8)C8=C2C9=CC=C(CC(CC)CCCC)S9)S1
540	PBDTSTBO	S220	7.60 	7.52 	0.860 	13.900 	0.640 	275.9 	67.3 	4.10 	1256	5.46 	3.68 	1.78 	CC1=CC2=C(C(C3=CC=C(CC(CCCC)CC)[Se]3)=C(C=C(C4=CC=C(C5=C(OCCCCCCCC)C(OCCCCCCCC)=C(C6=CC=C(C)S6)C7=NSN=C75)S4)S8)C8=C2C9=CC=C(CC(CC)CCCC)[Se]9)S1
541	PBDTTSBS	S220	3.00 	2.87 	0.670 	9.500 	0.490 	119.9 	38.7 	3.10 	1304	5.29 	3.73 	1.56 	CC1=CC2=C(C(C3=CC=C(CC(CCCC)CC)S3)=C(C=C(C4=CC=C(C5=C(OCCCCCCCC)C(OCCCCCCCC)=C(C6=CC=C(C)[Se]6)C7=N[Se]N=C75)[Se]4)S8)C8=C2C9=CC=C(CC(CC)CCCC)S9)S1
542	PBDTSTBS	S220	4.00 	3.88 	0.670 	11.400 	0.520 	160.5 	47.2 	3.40 	1304	5.29 	3.60 	1.69 	CC1=CC2=C(C(C3=CC=C(CC(CCCC)CC)[Se]3)=C(C=C(C4=CC=C(C5=C(OCCCCCCCC)C(OCCCCCCCC)=C(C6=CC=C(C)S6)C7=N[Se]N=C75)S4)S8)C8=C2C9=CC=C(CC(CC)CCCC)[Se]9)S1
543	PBDTSSBO	S220	3.30 	3.26 	0.780 	10.000 	0.420 	197.9 	52.1 	3.80 	1352	5.40 	3.71 	1.69 	CC1=CC2=C(C(C3=CC=C(CC(CCCC)CC)[Se]3)=C(C=C(C4=CC=C(C5=C(OCCCCCCCC)C(OCCCCCCCC)=C(C6=CC=C(C)[Se]6)C7=NSN=C75)[Se]4)S8)C8=C2C9=CC=C(CC(CC)CCCC)[Se]9)S1
544	PBDTSSBS	S220	2.40 	2.38 	0.660 	8.300 	0.440 	87.4 	31.2 	2.80 	1400	5.29 	3.73 	1.56 	CC1=CC2=C(C(C3=CC=C(CC(CCCC)CC)[Se]3)=C(C=C(C4=CC=C(C5=C(OCCCCCCCC)C(OCCCCCCCC)=C(C6=CC=C(C)[Se]6)C7=N[Se]N=C75)[Se]4)S8)C8=C2C9=CC=C(CC(CC)CCCC)[Se]9)S1
545	PBDTBT	S221	5.06 	5.06 	0.880 	10.730 	0.536 	31.7 	17.3 	1.83 	1164	5.34 	3.23 	1.74 	CC1=CC2=C(C(C3=CC=C(CC(CC)CCCC)S3)=C(C=C(C4=C(CC(CC)CCCC)C=C(C5=C(F)C(F)=C(C6=CC(CC(CCCC)CC)=C(C)S6)C7=NSN=C75)S4)S8)C8=C2C9=CC=C(CC(CC)CCCC)S9)S1
546	PBDTBSe	S221	2.20 	2.20 	0.810 	5.360 	0.506 	39.4 	24.9 	1.58 	1212	5.30 	3.47 	1.66 	CC1=CC2=C(C(C3=CC=C(CC(CC)CCCC)S3)=C(C=C(C4=C(CC(CC)CCCC)C=C(C5=C(F)C(F)=C(C6=CC(CC(CCCC)CC)=C(C)S6)C7=N[Se]N=C75)S4)S8)C8=C2C9=CC=C(CC(CC)CCCC)S9)S1
547	PBDT-DFBO	S222	5.90 	5.60 	0.830 	10.600 	0.647 	74.7 	36.1 	2.07 	981	5.34 	3.43 	1.85 	CC1=CC2=C(C(OCC(CCCC)CC)=C(C=C(C3=CC=C(C4=C(OCCCCCCCC)C(OCCCCCCCC)=C(C5=CC=C(C)O5)C6=NON=C64)O3)S7)C7=C2OCC(CC)CCCC)S1
548	PBDTT-DFBO	S222	4.80 	4.50 	0.860 	9.100 	0.586 	58.9 	29.3 	2.01 	1113	5.44 	3.59 	1.81 	CC1=CC2=C(C(C3=CC=C(CC(CCCC)CC)S3)=C(C=C(C4=CC=C(C5=C(OCCCCCCCC)C(OCCCCCCCC)=C(C6=CC=C(C)O6)C7=NON=C75)O4)S8)C8=C2C9=CC=C(CC(CC)CCCC)S9)S1
549	PBDTF-DFBO	S222	6.60 	6.50 	0.830 	12.700 	0.620 	86.0 	38.4 	2.24 	1081	5.40 	3.61 	1.77 	CC1=CC2=C(C(C3=CC=C(CC(CCCC)CC)O3)=C(C=C(C4=CC=C(C5=C(OCCCCCCCC)C(OCCCCCCCC)=C(C6=CC=C(C)O6)C7=NON=C75)O4)S8)C8=C2C9=CC=C(CC(CC)CCCC)O9)S1
550	PinBDFID	S223	0.59 	0.59 	0.737 	1.660 	0.486 	76.2 	33.1 	2.30 	1731	5.70 	3.80 	1.60 	O=C1/C(C2=CC=C(C(S3)=CC(CCCCCCCCCC)=C3C(O4)=C(CCCCCCCCCC)C(C4=C5)=CC6=C5C(CCCCCCCCCC)=C(C7=C(CCCCCCCCCC)C=C(C)S7)O6)C=C2N1CC(CCCCCCCC)CCCCCCCCCC)=C8C(N(C[C@@H](CCCCCCCCCC)CCCCCCCC)C9=C/8C=CC(C)=C9)=O
551	PoutBDFID	S223	0.30 	0.30 	0.641 	1.306 	0.360 	33.1 	17.4 	1.90 	1731	5.70 	3.80 	1.70 	O=C1/C(C2=CC=C(C(S3)=C(CCCCCCCCCC)C=C3C(O4)=C(CCCCCCCCCC)C(C4=C5)=CC6=C5C(CCCCCCCCCC)=C(C7=CC(CCCCCCCCCC)=C(C)S7)O6)C=C2N1CC(CCCCCCCC)CCCCCCCCCC)=C8C(N(C[C@@H](CCCCCCCCCC)CCCCCCCC)C9=C/8C=CC(C)=C9)=O
552	P1	S224	4.80 	4.80 	0.888 	8.000 	0.670 	92.5 	37.0 	2.50 	737	5.39 	3.56 	1.83 	O=C1N(CCCCCCCC)C(C2=C(C)SC(C(S3)=CC4=C3C(OC[C@@H](CC)CCCC)=C5C(SC(C)=C5)=C4OCC(CC)CCCC)=C21)=O
553	P2	S224	0.80 	0.80 	1.005 	2.000 	0.390 	65.3 	27.2 	2.40 	733	5.67 	3.74 	1.93 	O=C1N(CCCCCCCC)C(C2=C(C)SC(C(S3)=CC4=C3C(CC[C@@H](CC)CCCC)=C5C(SC(C)=C5)=C4CCC(CC)CCCC)=C21)=O
554	P4	S224	2.10 	2.10 	0.792 	5.000 	0.520 	100.8 	40.3 	2.50 	787	5.37 	3.94 	1.43 	CC1=C(C=C(C(N(CCCCCCCC)C2=O)=O)C2=C3)C3=C(S1)C(S4)=CC5=C4C(OC[C@@H](CC)CCCC)=C6C(SC(C)=C6)=C5OCC(CC)CCCC
555	PBDT-TPD (P1)	S225	5.20 	5.20 	0.940 	10.800 	0.510 	28.4 	12.0 	2.37 	737	5.56 	3.75 	1.80 	CC(S1)=CC2=C1C(OCC(CCCC)CC)=C(C=C(C3=C4C(C(N(CCCCCCCC)C4=O)=O)=C(C)S3)S5)C5=C2OCC(CCCC)CC
556	PBDT-TPD (P2)	S225	2.60 	2.60 	0.960 	6.200 	0.430 	52.7 	20.6 	2.56 	737	5.66 	3.87 	1.84 	CC(S1)=CC2=C1C(OCC(CCCC)CC)=C(C=C(C3=C4C(C(N(CC(CCCC)CC)C4=O)=O)=C(C)S3)S5)C5=C2OCC(CCCC)CC
557	PBDT-TPD (P3)	S225	4.80 	4.80 	0.930 	10.000 	0.510 	35.9 	16.1 	2.23 	793	5.60 	3.82 	1.84 	CC(S1)=CC2=C1C(OCC(CCCC)CC)=C(C=C(C3=C4C(C(N(CCCCCCCCCCCC)C4=O)=O)=C(C)S3)S5)C5=C2OCC(CCCC)CC
558	PBDT-TPD (P5)	S225	0.95 	0.95 	0.760 	2.900 	0.430 	12.5 	8.3 	1.50 	901	5.49 	3.70 	1.84 	CC(S1)=CC2=C1C(OCC(CCCC)CC)=C(C=C(C3=CC=C(C4=C5C(C(N(CC(CC)CCCC)C5=O)=O)=C(C6=CC=C(C)S6)S4)S3)S7)C7=C2OCC(CCCC)CC
559	PBDT-TPD (P7)	S225	3.90 	3.90 	0.890 	7.600 	0.570 	369.4 	131.0 	2.82 	1126	5.56 	3.70 	1.88 	CC(S1)=CC2=C1C(OCC(CCCC)CC)=C(C=C(C3=CC(CCCCCCCC)=C(C4=C5C(C(N(CCCCCCCC)C5=O)=O)=C(C6=C(CCCCCCCC)C=C(C)S6)S4)S3)S7)C7=C2OCC(CCCC)CC
560	PBDT-TPD (P8)	S225	3.50 	3.50 	0.760 	9.000 	0.510 	37.0 	11.6 	3.19 	957	5.54 	3.78 	1.84 	CC(S1)=CC2=C1C(OCC(CCCC)CC)=C(C=C(C3=CC(CC)=C(C4=C5C(C(N(CCCCCCCC)C5=O)=O)=C(C6=C(CC)C=C(C)S6)S4)S3)S7)C7=C2OCC(CCCC)CC
561	PBDT-TPD (P9)	S225	0.20 	0.20 	0.660 	1.200 	0.260 	42.0 	19.9 	2.11 	1126	5.66 	3.83 	1.86 	CC(S1)=CC2=C1C(OCC(CCCC)CC)=C(C=C(C3=C(CCCCCCCC)C=C(C4=C5C(C(N(CCCCCCCC)C5=O)=O)=C(C6=CC(CCCCCCCC)=C(C)S6)S4)S3)S7)C7=C2OCC(CCCC)CC
562	PBDT-TPD (P10)	S225	3.60 	3.60 	0.870 	7.200 	0.580 	94.4 	41.6 	2.27 	1182	5.56 	3.70 	1.88 	CC(S1)=CC2=C1C(OCC(CCCC)CC)=C(C=C(C3=CC(CCCCCCCC)=C(C4=C5C(C(N(CCCCCCCCCCCC)C5=O)=O)=C(C6=C(CCCCCCCC)C=C(C)S6)S4)S3)S7)C7=C2OCC(CCCC)CC
563	PBDT-TPD (P11)	S225	0.70 	0.70 	0.920 	2.300 	0.340 	52.7 	22.9 	2.30 	1182	5.73 	3.78 	1.89 	CC(S1)=CC2=C1C(OCC(CCCC)CC)=C(C=C(C3=C(CCCCCCCC)C=C(C4=C5C(C(N(CCCCCCCCCCCC)C5=O)=O)=C(C6=CC(CCCCCCCC)=C(C)S6)S4)S3)S7)C7=C2OCC(CCCC)CC
564	TPO(CO)(2EH/C1)	S226	6.10 	6.10 	1.050 	10.300 	0.570 	42.4 	12.7 	3.30 	799	5.41 	3.62 	1.79 	CC(S1)=CC2=C1C(C3=CC=C(CC(CC)CCCC)S3)=C(C=C(C4=C5C(C(N(C(C)=O)C5=O)=O)=C(C)S4)S6)C6=C2C7=CC=C(CC(CCCC)CC)S7
565	TPO(CO)(2EH/C3)	S226	6.50 	6.50 	1.080 	10.700 	0.570 	55.3 	15.8 	3.50 	827	5.41 	3.62 	1.79 	CC(S1)=CC2=C1C(C3=CC=C(CC(CC)CCCC)S3)=C(C=C(C4=C5C(C(N(C(CCC)=O)C5=O)=O)=C(C)S4)S6)C6=C2C7=CC=C(CC(CCCC)CC)S7
566	TPO(CO)(2EH/C7)	S226	6.70 	6.70 	1.050 	10.600 	0.600 	74.7 	20.6 	3.60 	883	5.41 	3.62 	1.79 	CC(S1)=CC2=C1C(C3=CC=C(CC(CC)CCCC)S3)=C(C=C(C4=C5C(C(N(C(CCCCCCC)=O)C5=O)=O)=C(C)S4)S6)C6=C2C7=CC=C(CC(CCCC)CC)S7
567	TPO(CO)(2EH/C11)	S226	4.60 	4.60 	1.060 	7.700 	0.570 	94.3 	27.2 	3.50 	939	5.41 	3.62 	1.79 	CC(S1)=CC2=C1C(C3=CC=C(CC(CC)CCCC)S3)=C(C=C(C4=C5C(C(N(C(CCCCCCCCCCC)=O)C5=O)=O)=C(C)S4)S6)C6=C2C7=CC=C(CC(CCCC)CC)S7
568	TPO(CO)(2EH/C13)	S226	4.10 	4.10 	1.050 	7.000 	0.560 	78.3 	26.3 	3.00 	967	5.41 	3.62 	1.79 	CC(S1)=CC2=C1C(C3=CC=C(CC(CC)CCCC)S3)=C(C=C(C4=C5C(C(N(C(CCCCCCCCCCCCC)=O)C5=O)=O)=C(C)S4)S6)C6=C2C7=CC=C(CC(CCCC)CC)S7
569	TPD(2EH/C8)	S226	6.50 	6.50 	1.000 	11.100 	0.580 	51.4 	16.4 	3.10 	869	5.29 	3.41 	1.88 	CC(S1)=CC2=C1C(C3=CC=C(CC(CC)CCCC)S3)=C(C=C(C4=C5C(C(N(CCCCCCCC)C5=O)=O)=C(C)S4)S6)C6=C2C7=CC=C(CC(CCCC)CC)S7
570	PBDTTPD	S227	3.87 	3.87 	0.990 	8.700 	0.453 	34.0 	18.9 	1.80 	1033	5.54 	3.52 	1.85 	CC1=CC2=C(C(C3=CC=C(CC(CC)CCCC)S3)=C(C=C(C4=CC=C(C5=C6C(C(N(CCCCCCCC)C6=O)=O)=C(C7=CC=C(C)S7)S5)S4)S8)C8=C2C9=CC=C(CC(CC)CCCC)S9)S1
571	PBDTTPD-HT	S227	6.08 	6.08 	0.920 	10.940 	0.604 	23.4 	14.6 	1.60 	1202	5.30 	3.59 	1.86 	CC1=CC2=C(C(C3=CC=C(CC(CC)CCCC)S3)=C(C=C(C4=C(CCCCCC)C=C(C5=C6C(C(N(CCCCCCCC)C6=O)=O)=C(C7=CC(CCCCCC)=C(C)S7)S5)S4)S8)C8=C2C9=CC=C(CC(CC)CCCC)S9)S1
572	INDT-T	S228	2.35 	2.35 	0.590 	6.880 	0.580 	49.4 	15.7 	3.15 	1177	4.24 	3.02 	1.57 	O=C(N1C2=CC=C(OCC(CCCCCCCCCC)CCCCCCCC)C=C23)C(C4=CC=C(C5=CC=C(C)S5)S4)=C6C7=C1C3=C(C8=CC=C(C)S8)C(N7C9=C6C=C(OCC(CCCCCCCC)CCCCCCCCCC)C=C9)=O
573	PBDTBT (P1)	S229	2.54 	2.38 	1.000 	5.360 	0.470 	179.5 	40.8 	4.40 	1185	5.53 	3.57 	1.69 	CC1=CC2=C(C(C3=CC(CCCCCC)=C(C4=C(CCCCCC)C=C(CCCCCC)S4)S3)=C(C=C(C5=CC=C(C)C6=NSN=C56)S7)C7=C2C8=CC(CCCCCC)=C(C9=C(CCCCCC)C=C(CCCCCC)S9)S8)S1
574	PBDTTPD (P2)	S229	1.33 	1.18 	0.910 	3.220 	0.450 	72.5 	29.0 	2.50 	1286	5.52 	3.48 	1.70 	CC1=CC2=C(C(C3=CC(CCCCCC)=C(C4=C(CCCCCC)C=C(CCCCCC)S4)S3)=C(C=C(C5=C(C(N(CCCCCC)C6=O)=O)C6=C(C)S5)S7)C7=C2C8=CC(CCCCCC)=C(C9=C(CCCCCC)C=C(CCCCCC)S9)S8)S1
575	P1	S230	7.14 	7.02 	0.960 	13.200 	0.559 	36.0 	30.0 	1.20 	1217	5.42 	3.66 	1.76 	CC1=CC2=C(C(C3=CC=C(C4=CC=CC(OCC(CC)CCCC)=C4)S3)=C(C=C(C5=CC=C(C6=C7C(C(N(CC(CCCC)CC)C7=O)=O)=C(C8=CC=C(C)S8)S6)S5)S9)C9=C2C%10=CC=C(C%11=CC(OCC(CCCC)CC)=CC=C%11)S%10)S1
576	P2	S230	1.82 	1.68 	0.720 	7.400 	0.341 	32.0 	24.6 	1.30 	1345	5.34 	3.60 	1.74 	CC1=CC2=C(C(C3=CC=C(C4=CC=CC(OCC(CC)CCCC)=C4)S3)=C(C=C(C5=CC=C(C6=C(OCCCCCCCC)C(OCCCCCCCC)=C(C7=CC=C(C)S7)C8=NSN=C86)S5)S9)C9=C2C%10=CC=C(C%11=CC(OCC(CCCC)CC)=CC=C%11)S%10)S1
577	PBDTT-DTTPD	S231	4.82 	4.74 	0.890 	8.050 	0.680 	41.0 	20.0 	2.00 	1202	5.43 	3.55 	1.88 	CC1=CC2=C(C(C3=CC=C(CC(CCCC)CC)S3)=C(C=C(C4=CC=C(C5=C6C(C(N(CC(CCCCCCCCCC)CCCCCCCC)C6=O)=O)=C(C7=CC=C(C)S7)S5)S4)S8)C8=C2C9=CC=C(CC(CC)CCCC)S9)S1
578	PBDTTVT-DTTPD	S231	6.04 	5.97 	0.870 	10.900 	0.630 	58.1 	25.3 	2.30 	1418	5.40 	3.53 	1.87 	CC1=CC2=C(C(C3=CC=C(/C=C/C4=CC=C(CC(CC)CCCC)S4)S3)=C(C=C(C5=CC=C(C6=C7C(C(N(CC(CCCCCCCCCC)CCCCCCCC)C7=O)=O)=C(C8=CC=C(C)S8)S6)S5)S9)C9=C2C%10=CC=C(/C=C/C%11=CC=C(CC(CCCC)CC)S%11)S%10)S1
579	P1	S232	2.74 	2.70 	0.870 	6.690 	0.460 	52.8 	24.0 	2.20 	834	5.59 	3.48 	1.60 	CC1=CC2=C(C(OCC(CCCCCC)CCCC)=C(C=C(C3=C4C(C=C(C(OC)=O)C(C(OC)=O)=C4)=C(C)S3)S5)C5=C2OCC(CCCC)CCCCCC)S1
580	P2a	S232	2.94 	2.88 	0.710 	7.700 	0.530 	41.8 	19.0 	2.20 	787	5.66 	3.63 	1.54 	CC1=CC2=C(C(OCC(CCCC)CC)=C(C=C(C3=C4C(C=C(C(N(CCCCCCCC)C5=O)=O)C5=C4)=C(C)S3)S6)C6=C2OCC(CC)CCCC)S1
581	P2b	S232	3.07 	3.01 	0.780 	7.050 	0.550 	168.0 	40.0 	4.20 	787	5.63 	3.63 	1.51 	CC1=CC2=C(C(OCCCCCCCC)=C(C=C(C3=C4C(C=C(C(N(CC(CC)CCCC)C5=O)=O)C5=C4)=C(C)S3)S6)C6=C2OCCCCCCCC)S1
582	P2c	S232	3.04 	3.01 	0.760 	8.460 	0.470 	180.6 	43.0 	4.20 	787	5.69 	3.64 	1.57 	CC1=CC2=C(C(OCC(CCCC)CC)=C(C=C(C3=C4C(C=C(C(N(CC(CC)CCCC)C5=O)=O)C5=C4)=C(C)S3)S6)C6=C2OCC(CC)CCCC)S1
583	P3	S232	1.36 	1.32 	0.750 	3.660 	0.480 	161.0 	35.0 	4.60 	787	5.64 	3.66 	1.53 	CC1=CC2=C(C(OCCCCCCCC)=C(C=C(C3=C4C(C=C(C(N(CCCCCCCC)C5=O)=O)C5=C4)=C(C)S3)S6)C6=C2OCCCCCCCC)S1
584	POBDTPD	S233	4.70 	4.50 	0.700 	10.600 	0.640 	43.0 	25.1 	1.71 	793	5.23 	4.00 	1.38 	CC1=CC2=C(C(OCCCCCCCC)=C(C=C(C3=C4C(SC(C(N5CCCCCCCC)=O)=C4C5=O)=C(C)S3)S6)C6=C2OCCCCCCCC)S1
585	PEBDTPO	S233	5.30 	5.10 	0.720 	13.500 	0.540 	56.0 	39.7 	1.41 	793	5.37 	4.06 	1.38 	CC1=CC2=C(C(OC[C@@H](CCCC)CC)=C(C=C(C3=C4C(SC(C(N5CCCCCCCC)=O)=C4C5=O)=C(C)S3)S6)C6=C2OCC(CC)CCCC)S1
586	PBDTTID	S234	3.12 	3.12 	0.800 	6.500 	0.600 	52.3 	20.4 	2.56 	1176	5.40 	3.78 	1.53 	CC1=CC2=C(C(OC[C@@H](CCCCCCCC)CCCCCC)=C(C=C(C3=CC=C(C4=C(C=C(C(N(CC(CCCC)CC)C5=O)=O)C5=C6)C6=C(C7=CC=C(C)S7)S4)S3)S8)C8=C2OCC(CCCCCC)CCCCCCCC)S1
587	PID1	S235	3.28 	3.28 	0.850 	7.060 	0.547 	34.8 	12.0 	2.90 	773	5.44 	3.55 	1.81 	CC(S1)=CC2=C1C(OCC(CC)CCCC)=C(C=C(C3=C4C(C(N(CCCCCCCC)S4(=O)=O)=O)=C(C)S3)S5)C5=C2OCC(CCCC)CC
588	PID2	S235	3.05 	3.05 	0.880 	5.940 	0.586 	32.0 	12.3 	2.60 	773	5.52 	3.40 	1.85 	CC(S1)=CC2=C1C(OCC(CC)CCCC)=C(C=C(C3=C4C(C(N(CC(CC)CCCC)S4(=O)=O)=O)=C(C)S3)S5)C5=C2OCC(CCCC)CC
589	PPB1	S235	5.97 	5.97 	0.860 	10.400 	0.666 	37.2 	18.6 	2.00 	737	5.38 	3.55 	1.84 	CC(S1)=CC2=C1C(OCC(CC)CCCC)=C(C=C(C3=C4C(C(N(CCCCCCCC)C4=O)=O)=C(C)S3)S5)C5=C2OCC(CCCC)CC
590	PPB2	S235	4.48 	4.48 	0.880 	8.230 	0.622 	27.9 	13.3 	2.10 	737	5.40 	3.55 	1.84 	CC(S1)=CC2=C1C(OCC(CC)CCCC)=C(C=C(C3=C4C(C(N(CC(CC)CCCC)C4=O)=O)=C(C)S3)S5)C5=C2OCC(CCCC)CC
591	PBTCT	S236	1.13 	1.13 	0.620 	3.390 	0.530 	28.0 	13.3 	2.10 	740	5.25 	2.75 	2.18 	CC(S1)=CC2=C1C(OCC(CC)CCCC)=C(C=C(C3=C4C(CC(C(OCC)=O)(C(OCC)=O)C4)=C(C)S3)S5)C5=C2OCC(CCCC)CC
592	PBTCTO	S236	3.90 	3.90 	0.720 	8.760 	0.620 	24.2 	10.5 	2.30 	608	5.40 	3.42 	1.85 	CC(S1)=CC2=C1C(OCC(CC)CCCC)=C(C=C(C3=C4C(C=CC4=O)=C(C)S3)S5)C5=C2OCC(CCCC)CC
593	PBTPDO	S236	4.84 	4.84 	0.730 	10.680 	0.620 	25.3 	11.5 	2.20 	664	5.42 	3.51 	1.75 	CC(S1)=CC2=C1C(OCC(CC)CCCC)=C(C=C(C3=C4C(C(/C(C4=O)=C(C)/C)=O)=C(C)S3)S5)C5=C2OCC(CCCC)CC
594	PBTFDO	S236	0.27 	0.27 	0.790 	1.200 	0.450 	22.0 	11.6 	1.90 	660	5.45 	3.92 	1.57 	CC(S1)=CC2=C1C(OCC(CC)CCCC)=C(C=C(C3=C4C(C(C(F)(F)C4=O)=O)=C(C)S3)S5)C5=C2OCC(CCCC)CC
595	PBT8PT	S236	6.78 	6.78 	0.880 	12.370 	0.620 	60.0 	23.0 	2.60 	813	5.36 	3.51 	1.85 	CC(S1)=CC2=C1C(OCC(CC)CCCC)=C(C=C(C3=C4C(C(N(C5=CC=C(CCCCCCCC)C=C5)C4=O)=O)=C(C)S3)S6)C6=C2OCC(CCCC)CC
596	PTP8	S237	6.18 	6.18 	0.960 	11.000 	0.585 	26.1 	12.5 	2.08 	945	5.59 	3.62 	1.78 	CC(S1)=CC2=C1C(C3=CC=C(CC(CCCC)CC)S3)=C(C=C(C4=C5C(C(N(C6=CC=C(CCCCCCCC)C=C6)C5=O)=O)=C(C)S4)S7)C7=C2C8=CC=C(CC(CC)CCCC)S8
597	PTN8	S238	3.35 	3.35 	0.970 	8.280 	0.417 	44.1 	20.3 	2.17 	930	5.60 	3.81 	1.79 	CC(S1)=CC2=C1C(C3=CC=C(CC(CCCC)CC)S3)=C(C=C(C4=C5C(C(C(C=C(CCCCCCCC)C=C6)=C6C5=O)=O)=C(C)S4)S7)C7=C2C8=CC=C(CC(CC)CCCC)S8
598	P1	S239	2.18 	2.18 	0.870 	4.750 	0.450 	39.4 	11.5 	3.43 	776	5.49 	3.53 	1.78 	CC(S1)=CC2=C1C(OCC(CCCC)CC)=C(C=C(C3=C4C(C(C(SC(CCCCCC)=C5)=C5C4=O)=O)=C(C)S3)S6)C6=C2OCC(CC)CCCC
599	P2	S239	4.33 	4.33 	0.930 	6.660 	0.600 	13.4 	7.0 	1.90 	748	5.33 	3.47 	1.63 	CC1=C(C(C(SC(CCCCCC)=C2)=C2C3=O)=O)C3=C(S1)C4=CC5=C(C(SC(C)=C6)=C6[Si]5(CC(CCCC)CC)CC(CC)CCCC)S4
600	PBDF-T1	S240	9.23 	8.87 	0.910 	13.490 	0.755 	32.8 	23.4 	1.40 	1169	4.74 	2.54 	1.83 	CC1=CC2=C(C(C3=CC=C(CC(CCCC)CC)C=C3)=C(C=C(C4=CC=C(C5=C(C(C6=C(CC(CC)CCCC)SC(CC(CCCC)CC)=C6C7=O)=O)C7=C(C8=CC=C(C)S8)S5)S4)O9)C9=C2C%10=CC=C(CC(CC)CCCC)C=C%10)O1
601	PBDT-T1	S240	8.12 	8.00 	0.860 	13.130 	0.718 	56.2 	26.8 	2.10 	1201	4.80 	2.52 	1.81 	CC1=CC2=C(C(C3=CC=C(CC(CCCC)CC)C=C3)=C(C=C(C4=CC=C(C5=C(C(C6=C(CC(CC)CCCC)SC(CC(CCCC)CC)=C6C7=O)=O)C7=C(C8=CC=C(C)S8)S5)S4)S9)C9=C2C%10=CC=C(CC(CC)CCCC)C=C%10)S1
602	P(T-QX)	S241	3.30 	3.30 	0.790 	6.300 	0.659 	34.3 	13.3 	2.60 	648	5.57 	3.92 	1.65 	CC1=CC=C(C2=CC=C(C)C3=C2N=C(C4=CC=C(OCCCCCCCC)C=C4)C(C5=CC=C(OCCCCCCCC)C=C5)=N3)S1
603	P(BDT-Qx)	S241	1.90 	1.90 	0.770 	5.000 	0.503 	660.9 	38.0 	17.40 	1011	5.41 	3.63 	1.78 	CC(C1=C2N=C(C3=CC=C(OCCCCCCCC)C=C3)C(C4=CC=C(OCCCCCCCC)C=C4)=N1)=CC=C2C5=CC6=C(C(OCC(CCCC)CC)=C(C=C(C)S7)C7=C6OCC(CC)CCCC)S5
604	P(BDT-DTQx)	S241	2.30 	2.30 	0.650 	6.300 	0.552 	78.2 	12.1 	6.50 	1175	5.43 	3.75 	1.68 	CC(S1)=CC=C1C2=CC=C(C(S3)=CC=C3C(S4)=CC(C4=C5OCC(CC)CCCC)=C(OCC(CCCC)CC)C6=C5C=C(C)S6)C7=C2N=C(C8=CC=C(OCCCCCCCC)C=C8)C(C9=CC=C(OCCCCCCCC)C=C9)=N7
605	PTIPSBDT-DTQX	S242	1.60 	1.56 	0.790 	4.670 	0.420 	80.0 	30.0 	2.70 	1279	5.48 	3.66 	1.81 	CC(S1)=CC=C1C2=CC=C(C(S3)=CC=C3C(S4)=CC(C4=C5C#C[Si](C(C)C)(C(C)C)C(C)C)=C(C#C[Si](C(C)C)(C(C)C)C(C)C)C6=C5C=C(C)S6)C7=C2N=C(C8=CC=C(OCCCCCCCC)C=C8)C(C9=CC=C(OCCCCCCCC)C=C9)=N7
606	PTIPSBDT-DFDTQX	S242	6.12 	6.08 	0.910 	10.610 	0.620 	42.0 	21.0 	1.90 	1315	5.62 	3.75 	1.85 	CC(S1)=CC=C1C2=C(F)C(F)=C(C(S3)=CC=C3C(S4)=CC(C4=C5C#C[Si](C(C)C)(C(C)C)C(C)C)=C(C#C[Si](C(C)C)(C(C)C)C(C)C)C6=C5C=C(C)S6)C7=C2N=C(C8=CC=C(OCCCCCCCC)C=C8)C(C9=CC=C(OCCCCCCCC)C=C9)=N7
607	PBDT-PTQ	S243	4.39 	4.39 	0.650 	12.500 	0.540 	11.1 	10.1 	1.10 	1307	5.11 	3.64 	1.62 	CC(S1)=CC=C1C2=CC=C(C(S3)=CC=C3C(S4)=CC(C4=C5OCCCCCCCC)=C(OCCCCCCCC)C6=C5C=C(C)S6)C7=C2N=C(C8=CC=C(C9=CC(CCCCCCCC)=CS9)C=C8)C(C%10=CC=C(C%11=CC(CCCCCCCC)=CS%11)C=C%10)=N7
608	PBDT-PTTQ	S243	3.58 	3.58 	0.660 	10.530 	0.520 	13.5 	12.3 	1.10 	1695	5.18 	3.62 	1.62 	CC(S1)=CC=C1C2=CC=C(C(S3)=CC=C3C(S4)=CC(C4=C5OCCCCCCCC)=C(OCCCCCCCC)C6=C5C=C(C)S6)C7=C2N=C(C8=CC=C(C9=CC(CCCCCCCC)=C(C%10=CC(CCCCCCCC)=CS%10)S9)C=C8)C(C%11=CC=C(C%12=CC(CCCCCCCC)=C(C%13=CC(CCCCCCCC)=CS%13)S%12)C=C%11)=N7
609	PBDT-TQ	S243	2.62 	2.62 	0.720 	8.130 	0.450 	25.0 	22.7 	1.10 	1098	4.99 	3.62 	1.61 	CC(S1)=CC=C1C2=CC=C(C(S3)=CC=C3C(S4)=CC(C4=C5OCCCCCCCC)=C(OCCCCCCCC)C6=C5C=C(C)S6)C7=C2N=C(C8=CC=C(CCCCCC)S8)C(C9=CC=C(CCCCCC)S9)=N7
610	PBDT-TTQ	S243	1.52 	1.52 	0.620 	4.800 	0.510 	85.6 	71.3 	1.20 	1318	5.08 	3.61 	1.62 	CC(S1)=CC=C1C2=CC=C(C(S3)=CC=C3C(S4)=CC(C4=C5OCCCCCCCC)=C(OCCCCCCCC)C6=C5C=C(C)S6)C7=C2N=C(C(S8)=CC=C8C9=CC(CCCCCCCC)=CS9)C(C%10=CC=C(S%10)C%11=CC(CCCCCCCC)=CS%11)=N7
611	PBDT-DTQx	S244	5.12 	5.12 	0.720 	11.470 	0.620 	38.4 	19.9 	1.93 	1161	5.16 	3.68 	1.38 	CC(S1)=CC=C1C2=C(N=C(C[C@@H](CCCC)CC)C(CC(CC)CCCC)=N3)C3=C(C(S4)=CC=C4C(S5)=CC(C5=C6OCCCCCCCCCCCC)=C(OCCCCCCCCCCCC)C7=C6C=C(C)S7)C8=NSN=C82
612	PBDT-TFQ	S245	8.00 	7.80 	0.760 	17.900 	0.576 	71.0 	46.1 	1.54 	1154	5.52 	3.30 	1.73 	CC(S1)=CC=C1C2=C(N=C(C3=CC(OCCCCCC)=CC=C3)C(C4=CC=CC(OCCCCCC)=C4)=N5)C5=C(C(S6)=CC=C6C(S7)=CC(C7=C8OCC(CC)CCCC)=C(OCC(CCCC)CC)C9=C8C=C(C)S9)C(F)=C2F
613	PBDTDTQx-O	S246	3.06 	3.06 	0.710 	7.000 	0.615 	186.0 	84.0 	2.22 	1175	5.12 	3.38 	1.74 	CC(S1)=CC=C1C2=C(N=C(C3=CC(OC[C@H](CC)CCCC)=CC=C3)C(C4=CC=CC(OCC(CC)CCCC)=C4)=N5)C5=C(C(S6)=CC=C6C(S7)=CC(C7=C8OCC(CC)CCCC)=C(OCC(CCCC)CC)C9=C8C=C(C)S9)C=C2
614	PBDTDTQx-T	S246	5.00 	5.00 	0.760 	10.130 	0.643 	80.5 	49.5 	1.63 	1307	5.12 	3.45 	1.67 	CC(S1)=CC=C1C2=C(N=C(C3=CC(OC[C@H](CC)CCCC)=CC=C3)C(C4=CC=CC(OCC(CC)CCCC)=C4)=N5)C5=C(C(S6)=CC=C6C(S7)=CC(C7=C8C9=CC=C(CC(CC)CCCC)S9)=C(C%10=CC=C(CC(CCCC)CC)S%10)C%11=C8C=C(C)S%11)C=C2
615	PBDT-DTQx	S247	3.90 	3.90 	0.830 	11.710 	0.400 	14.6 	8.5 	1.71 	1010	5.35 	3.60 	1.72 	CC1=CC2=C(C(C3=CC=C(CCCCCC)S3)=C(C=C(C4=CC=C(C)C5=C4N=C(C6=CC=C(CCCCCC)S6)C(C7=CC=C(CCCCCC)S7)=N5)S8)C8=C2C9=CC=C(CCCCCC)S9)S1
616	PBDTDT(Qx-2)-O	S248	4.44 	4.44 	0.910 	9.380 	0.520 	23.7 	11.9 	1.99 	1235	5.29 	2.77 	1.90 	CC(S1)=CC=C1C2=C(OCCCCCCCC)C(OCCCCCCCC)=C(C(S3)=CC=C3C(S4)=CC(C4=C5OCC(CCCC)CC)=C(OC[C@H](CC)CCCC)C6=C5C=C(C)S6)C7=C2N=C(C8=CC=C(OC)C=C8)C(C9=CC=C(OC)C=C9)=N7
617	PBDTDT(Qx-2)-T	S248	6.31 	6.31 	0.950 	10.820 	0.614 	19.5 	11.6 	1.69 	1367	5.41 	2.92 	1.82 	CC(S1)=CC=C1C2=C(OCCCCCCCC)C(OCCCCCCCC)=C(C(S3)=CC=C3C(S4)=CC(C4=C5C6=CC=C(CC(CC)CCCC)S6)=C(C7=CC=C(CC(CC)CCCC)S7)C8=C5C=C(C)S8)C9=C2N=C(C%10=CC=C(OC)C=C%10)C(C%11=CC=C(OC)C=C%11)=N9
618	PBDTDT(Qx-3)-T	S249	6.90 	6.90 	0.940 	11.280 	0.647 	97.0 	59.0 	1.64 	1307	5.51 	3.57 	1.78 	CC(S1)=CC=C1C2=C(OCCCCCCCC)C(OCCCCCCCC)=C(C(S3)=CC=C3C(S4)=CC(C4=C5C6=CC=C(CC(CC)CCCC)S6)=C(C7=CC=C(CC(CC)CCCC)S7)C8=C5C=C(C)S8)C9=C2N=C(C%10=CC=CC=C%10)C(C%11=CC=CC=C%11)=N9
619	P0F	S250	2.90 	2.90 	0.832 	6.370 	0.540 	88.8 	32.9 	2.70 	1162	4.98 	3.18 	1.80 	CC(S1)=CC=C1C2=CC=C(C(S3)=CC=C3C(S4)=CC(C4=C5C6=CC=C(CCCCCCCCCCCC)S6)=C(C7=CC=C(CCCCCCCCCCCC)S7)C8=C5C=C(C)S8)C9=C2N=C(C%10=CC=CC=C%10)C(C%11=CC=CC=C%11)=N9
620	P1F	S250	3.10 	3.10 	0.872 	6.520 	0.550 	89.3 	27.9 	3.20 	1180	5.07 	3.27 	1.80 	CC(S1)=CC=C1C2=C(F)C=C(C(S3)=CC=C3C(S4)=CC(C4=C5C6=CC=C(CCCCCCCCCCCC)S6)=C(C7=CC=C(CCCCCCCCCCCC)S7)C8=C5C=C(C)S8)C9=C2N=C(C%10=CC=CC=C%10)C(C%11=CC=CC=C%11)=N9
621	P2F	S250	3.70 	3.70 	0.914 	6.840 	0.590 	101.5 	33.4 	3.04 	1198	5.08 	3.27 	1.81 	CC(S1)=CC=C1C2=C(F)C(F)=C(C(S3)=CC=C3C(S4)=CC(C4=C5C6=CC=C(CCCCCCCCCCCC)S6)=C(C7=CC=C(CCCCCCCCCCCC)S7)C8=C5C=C(C)S8)C9=C2N=C(C%10=CC=CC=C%10)C(C%11=CC=CC=C%11)=N9
622	PBDT-DFQX-PP	S251	3.96 	3.96 	0.890 	8.660 	0.514 	43.2 	20.8 	2.08 	1363	5.35 	3.53 	1.83 	CC(S1)=CC=C1C2=C(F)C(F)=C(C(S3)=CC=C3C(S4)=CC(C4=C5C6=CC=C(OC[C@H](CCCC)CC)C=C6)=C(C7=CC=C(OCC(CC)CCCC)C=C7)C8=C5C=C(C)S8)C9=C2N=C(C%10=CC=C(OC[C@@H](CC)CCCC)C=C%10)C(C%11=CC=C(OCC(CC)CCCC)C=C%11)=N9
623	PBDT-DFQX-TP	S251	6.08 	6.08 	0.820 	12.340 	0.601 	63.9 	40.1 	1.59 	1343	5.25 	3.52 	1.78 	CC(S1)=CC=C1C2=C(F)C(F)=C(C(S3)=CC=C3C(S4)=CC(C4=C5C6=CC=C(C[C@H](CCCC)CC)S6)=C(C7=CC=C(CC(CC)CCCC)S7)C8=C5C=C(C)S8)C9=C2N=C(C%10=CC=C(OC[C@@H](CC)CCCC)C=C%10)C(C%11=CC=C(OCC(CC)CCCC)C=C%11)=N9
624	PBDT-DFQX-PT	S251	6.54 	6.54 	0.850 	12.130 	0.635 	40.4 	24.7 	1.63 	1343	5.29 	3.58 	1.75 	CC(S1)=CC=C1C2=C(F)C(F)=C(C(S3)=CC=C3C(S4)=CC(C4=C5C6=CC=C(OC[C@H](CCCC)CC)C=C6)=C(C7=CC=C(OCC(CC)CCCC)C=C7)C8=C5C=C(C)S8)C9=C2N=C(C(S%10)=CC=C%10C[C@@H](CC)CCCC)C(C%11=CC=C(S%11)CC(CC)CCCC)=N9
625	PBDT-DFQX-TT	S251	7.68 	7.68 	0.860 	12.770 	0.699 	81.3 	44.5 	1.82 	1322	5.20 	3.50 	1.72 	CC(S1)=CC=C1C2=C(F)C(F)=C(C(S3)=CC=C3C(S4)=CC(C4=C5C6=CC=C(C[C@H](CCCC)CC)S6)=C(C7=CC=C(CC(CC)CCCC)S7)C8=C5C=C(C)S8)C9=C2N=C(C(S%10)=CC=C%10C[C@@H](CC)CCCC)C(C%11=CC=C(S%11)CC(CC)CCCC)=N9
626	PFQBDT-TR1	S252	5.70 	5.70 	0.840 	11.100 	0.610 	64.0 	25.0 	2.56 	1343	5.89 	3.61 	1.70 	CC(S1)=CC=C1C2=C(F)C(F)=C(C(S3)=CC=C3C(S4)=CC(C4=C5C6=CC=C(CCCCCCCC)S6)=C(C7=CC=C(CCCCCCCC)S7)C8=C5C=C(C)S8)C9=C2N=C(C%10=CC(OCCCCCCCC)=CC=C%10)C(C%11=CC=CC(OCCCCCCCC)=C%11)=N9
627	PFQBDT-T2R2	S252	3.40 	3.40 	0.960 	6.500 	0.540 	66.0 	30.0 	2.20 	1455	5.87 	3.63 	1.77 	CC(S1)=CC=C1C2=C(F)C(F)=C(C(S3)=CC=C3C(S4)=CC(C4=C5C6=CC(CCCCCC)=C(CCCCCC)S6)=C(C7=CC(CCCCCC)=C(CCCCCC)S7)C8=C5C=C(C)S8)C9=C2N=C(C%10=CC(OCCCCCCCC)=CC=C%10)C(C%11=CC=CC(OCCCCCCCC)=C%11)=N9
628	PBDTTFTQ-EH	S253	7.29 	7.15 	0.780 	13.200 	0.708 	181.1 	64.7 	2.79 	1325	5.29 	3.05 	1.68 	CC(S1)=CC=C1C2=CC(F)=C(C(S3)=CC=C3C(S4)=CC(C4=C5C6=CC=C(CC(CCCC)CC)S6)=C(C7=CC=C(CC(CC)CCCC)S7)C8=C5C=C(C)S8)C9=C2N=C(C%10=CC(OCCCCCCCC)=CC=C%10)C(C%11=CC=CC(OCCCCCCCC)=C%11)=N9
629	PBDTTFTQ-DO	S253	7.61 	7.42 	0.880 	11.400 	0.759 	250.1 	76.0 	3.29 	1304	5.37 	3.03 	1.72 	CC(S1)=CC=C1C2=CC(F)=C(C(S3)=CC=C3C(S4)=CC(C4=C5C6=CC=C(CC(CCCC)CC)S6)=C(C7=CC=C(CC(CC)CCCC)S7)C8=C5C=C(C)S8)C9=C2N=C(C%10=CC=C(CCCCCCCC)S%10)C(C%11=CC=C(CCCCCCCC)S%11)=N9
630	PBDTTFTTQ-EH	S253	6.82 	6.65 	0.720 	13.400 	0.708 	101.4 	18.5 	5.49 	1549	5.12 	3.03 	1.66 	CC(S1)=CC=C1C2=CC(F)=C(C(S3)=CC=C3C(S4)=CC(C4=C5C6=CC(CCCCCCCC)=C(CCCCCCCC)S6)=C(C7=CC(CCCCCCCC)=C(CCCCCCCC)S7)C8=C5C=C(C)S8)C9=C2N=C(C%10=CC(OCCCCCCCC)=CC=C%10)C(C%11=CC=CC(OCCCCCCCC)=C%11)=N9
631	PBDTTFTTQ-DO	S253	7.25 	7.09 	0.850 	11.300 	0.757 	863.6 	136.0 	6.35 	1529	5.31 	2.99 	1.72 	CC(S1)=CC=C1C2=CC(F)=C(C(S3)=CC=C3C(S4)=CC(C4=C5C6=CC(CCCCCCCC)=C(CCCCCCCC)S6)=C(C7=CC(CCCCCCCC)=C(CCCCCCCC)S7)C8=C5C=C(C)S8)C9=C2N=C(C%10=CC=C(CCCCCCCC)S%10)C(C%11=CC=C(CCCCCCCC)S%11)=N9
632	PTTPPz-BDT	S254	4.25 	4.25 	0.740 	9.790 	0.582 	191.8 	57.5 	3.33 	1253	5.29 	3.08 	1.70 	CC(S1)=CC=C1C2=C(OCCCCCCCC)C(OCCCCCCCC)=C(C(S3)=CC=C3C(S4)=CC(C4=C5OCC(CC)CCCCCC)=C(OC[C@@H](CCCCCC)CC)C6=C5C=C(C)S6)C7=C2N=C(C8=CC=CC(C=C9)=C8C%10=C9C=CC=C%10%11)C%11=N7
633	PTTPPz-BDTT	S254	4.86 	4.86 	0.700 	11.100 	0.625 	71.8 	24.2 	2.96 	1385	5.34 	3.15 	1.59 	CC(S1)=CC=C1C2=C(OCCCCCCCC)C(OCCCCCCCC)=C(C(S3)=CC=C3C(S4)=CC(C4=C5C6=CC=C(CC(CC)CCCCCC)S6)=C(C7=CC=C(C[C@@H](CCCCCC)CC)S7)C8=C5C=C(C)S8)C9=C2N=C(C%10=CC=CC(C=C%11)=C%10C%12=C%11C=CC=C%12%13)C%13=N9
634	PBDT-PQD1	S255	4.90 	4.90 	0.980 	10.400 	0.480 	283.5 	113.4 	2.50 	1712	5.97 	3.79 	1.64 	CC(S1)=CC=C1C2=C3C(C(N(CC(CC)CCCC)C3=O)=O)=C(C(S4)=CC=C4C(S5)=CC(C5=C6C7=CC(CCCCCCCC)=C(CCCCCCCC)S7)=C(C8=CC(CCCCCCCC)=C(CCCCCCCC)S8)C9=C6C=C(C)S9)C%10=C2N=C(C%11=CC(OCCCCCCCC)=CC=C%11)C(C%12=CC=CC(OCCCCCCCC)=C%12)=N%10
635	PBDT-PQD2	S255	3.50 	3.50 	1.080 	7.600 	0.430 	354.2 	98.4 	3.60 	1488	5.96 	3.74 	1.62 	CC(S1)=CC=C1C2=C3C(C(N(CC(CC)CCCC)C3=O)=O)=C(C(S4)=CC=C4C(S5)=CC(C5=C6C7=CC=C(CC(CCCC)CC)S7)=C(C8=CC=C(CC(CC)CCCC)S8)C9=C6C=C(C)S9)C%10=C2N=C(C%11=CC(OCCCCCCCC)=CC=C%11)C(C%12=CC=CC(OCCCCCCCC)=C%12)=N%10
636	PBDT-PQD3	S255	2.90 	2.90 	1.030 	7.300 	0.390 	573.1 	179.1 	3.20 	1356	5.82 	3.72 	1.64 	CC(S1)=CC=C1C2=C3C(C(N(CC(CC)CCCC)C3=O)=O)=C(C(S4)=CC=C4C(S5)=CC(C5=C6OCC(CCCC)CC)=C(OCC(CC)CCCC)C7=C6C=C(C)S7)C8=C2N=C(C9=CC(OCCCCCCCC)=CC=C9)C(C%10=CC=CC(OCCCCCCCC)=C%10)=N8
637	PT-PQD	S255	2.90 	2.90 	1.000 	7.700 	0.380 	132.9 	30.9 	4.30 	993	5.83 	3.83 	1.52 	CC(S1)=CC=C1C2=C3C(C(N(CC(CC)CCCC)C3=O)=O)=C(C(S4)=CC=C4C5=CC=C(C)S5)C6=C2N=C(C7=CC(OCCCCCCCC)=CC=C7)C(C8=CC=CC(OCCCCCCCC)=C8)=N6
638	O-HD	S256	4.10 	4.10 	0.710 	9.400 	0.610 	91.6 	42.8 	2.14 	1189	5.15 	3.28 	1.45 	CC1=CC=C(C(N(CC(CCCCCCCC)CCCCCC)C2=O)=C(C2=C(C(S3)=CC=C3C(S4)=CC(C4=C5CCCCCCCC)=C(CCCCCCCC)C6=C5C=C(C)S6)N7CC(CCCCCC)CCCCCCCC)C7=O)S1
639	BO-BO	S256	0.93 	0.93 	0.590 	3.400 	0.460 	82.3 	33.2 	2.48 	1189	5.14 	3.34 	1.51 	CC1=CC=C(C(N(CC(CCCC)CCCCCC)C2=O)=C(C2=C(C(S3)=CC=C3C(S4)=CC(C4=C5CCC(CCCC)CCCCC)=C(CCC(CCCCC)CCCC)C6=C5C=C(C)S6)N7CC(CCCCCC)CCCC)C7=O)S1
640	PU-O	S256	1.40 	1.40 	0.620 	5.200 	0.430 	54.8 	27.8 	1.97 	1189	5.10 	3.31 	1.36 	CC1=CC=C(C(N(CCCCCCCC)C2=O)=C(C2=C(C(S3)=CC=C3C(S4)=CC(C4=C5CCC(CCCCCCCC)CCCCC)=C(CCC(CCCCC)CCCCCCCC)C6=C5C=C(C)S6)N7CCCCCCCC)C7=O)S1
641	PBDT-DPP (P1)	S257	4.35 	4.35 	0.640 	11.270 	0.602 	130.0 	40.0 	3.40 	1221	5.30 	3.80 	1.50 	CC1=CC=C(C(N(CC(CCCCCC)CCCC)C2=O)=C(C2=C(C(S3)=CC=C3C(S4)=CC(C4=C5OCCCCCCCCCCCC)=C(OCCCCCCCCCCCC)C6=C5C=C(C)S6)N7CC(CCCC)CCCCCC)C7=O)S1
642	PBDT-DPP (P2)	S257	4.43 	4.43 	0.700 	12.100 	0.524 	320.0 	93.0 	3.50 	1189	5.30 	3.80 	1.50 	CC1=CC=C(C(N(CC(CCCCCC)CCCC)C2=O)=C(C2=C(C(S3)=CC=C3C(S4)=CC(C4=C5CCCCCCCCCCCC)=C(CCCCCCCCCCCC)C6=C5C=C(C)S6)N7CC(CCCC)CCCCCC)C7=O)S1
643	PBDT-DPP (P3)	S257	2.69 	2.69 	0.680 	8.750 	0.453 	72.0 	32.0 	2.20 	1189	5.40 	3.90 	1.50 	CC1=CC=C(C(N(CC(CCCCCCCCCCCC)CCCCCCCCCC)C2=O)=C(C2=C(C(S3)=CC=C3C(S4)=CC(C4=C5)=CC6=C5C=C(C)S6)N7CC(CCCCCCCCCCCC)CCCCCCCCCC)C7=O)S1
644	PBDT-DPP (P4)	S257	2.95 	2.95 	0.660 	13.600 	0.329 	730.0 	130.0 	5.50 	1241	5.40 	3.90 	1.50 	CC1=CC=C(C(N(CC(CCCCCC)CCCC)C2=O)=C(C2=C(C(S3)=CC=C3C(S4)=CC(C4=C5C6=CC=C(CC(CC)CCCC)S6)=C(C7=CC=C(CC(CC)CCCC)S7)C8=C5C=C(C)S8)N9CC(CCCC)CCCCCC)C9=O)S1
645	PTIPSBDT?DPP	S258	8.00 	7.92 	0.760 	16.210 	0.650 	190.0 	76.0 	2.50 	1437	5.44 	4.00 	1.44 	CC1=CC=C(C(N(CC(CCCCCCCCCC)CCCCCCCC)C2=O)=C(C2=C(C(S3)=CC=C3C(S4)=CC(C4=C5C#C[Si](C(C)C)(C(C)C)C(C)C)=C(C#C[Si](C(C)C)(C(C)C)C(C)C)C6=C5C=C(C)S6)N7CC(CCCCCCCC)CCCCCCCCCC)C7=O)S1
646	PBDTF-DPP	S259	3.50 	3.50 	0.690 	10.460 	0.489 	141.8 	26.4 	5.37 	1097	5.16 	3.64 	1.44 	CC1=CC=C(C(N(CC(CCCC)CC)C2=O)=C(C2=C(C(S3)=CC=C3C(S4)=CC(C4=C5C6=CC=C(CC(CC)CCCC)O6)=C(C7=CC=C(CC(CC)CCCC)O7)C8=C5C=C(C)S8)N9CC(CC)CCCC)C9=O)S1
647	PBDTF-DPPF	S259	5.10 	5.10 	0.720 	12.640 	0.565 	169.3 	30.5 	5.55 	1065	5.24 	3.74 	1.47 	CC1=CC=C(C(N(CC(CCCC)CC)C2=O)=C(C2=C(C(O3)=CC=C3C(S4)=CC(C4=C5C6=CC=C(CC(CC)CCCC)O6)=C(C7=CC=C(CC(CC)CCCC)O7)C8=C5C=C(C)S8)N9CC(CC)CCCC)C9=O)O1
648	PBDT-DPP	S259	1.00 	1.00 	0.620 	3.870 	0.400 	152.0 	28.9 	5.26 	997	5.05 	3.40 	1.56 	CC1=CC=C(C(N(CC(CCCC)CC)C2=O)=C(C2=C(C(S3)=CC=C3C(S4)=CC(C4=C5OCC(CC)CCCC)=C(OCC(CC)CCCC)C6=C5C=C(C)S6)N7CC(CC)CCCC)C7=O)S1
649	PBDT-DPPF	S259	2.90 	2.90 	0.630 	8.780 	0.533 	154.3 	29.5 	5.23 	965	5.15 	3.44 	1.59 	CC1=CC=C(C(N(CC(CCCC)CC)C2=O)=C(C2=C(C(O3)=CC=C3C(S4)=CC(C4=C5OCC(CC)CCCC)=C(OCC(CC)CCCC)C6=C5C=C(C)S6)N7CC(CC)CCCC)C7=O)O1
650	P1	S260	1.93 	1.93 	0.810 	6.270 	0.369 	58.3 	30.7 	1.90 	1353	5.20 	3.56 	1.64 	CC1=CC2=C(C(C3=CC(C=C(CC(CC)CCCC)C=C4)=C4S3)=C(C=C(C5=CC=C(C6=C(OCC(CC(CC)CCCC)(CC(CCCC)CC)CO7)C7=C(C8=CC=C(C)C9=NSN=C89)S6)C%10=NSN=C5%10)S%11)C%11=C2C%12=CC(C=C(CC(CCCC)CC)C=C%13)=C%13S%12)S1
651	P2	S260	2.60 	2.60 	0.780 	5.150 	0.581 	49.3 	28.3 	1.74 	1453	5.26 	3.89 	1.37 	CC1=CC=C(C(N(CC(CCCCCC)CCCCCCCC)C2=O)=C(C2=C(C(S3)=CC=C3C(S4)=CC(C4=C5C6=CC(C=C(CC(CCCC)CC)C=C7)=C7S6)=C(C8=CC(C=C(CC(CC)CCCC)C=C9)=C9S8)C%10=C5C=C(C)S%10)N%11CC(CCCCCCCC)CCCCCC)C%11=O)S1
652	PBDTBPA(H)-DPP	S261	5.58 	5.58 	0.740 	13.170 	0.570 	71.3 	-	-	1349	5.25 	3.86 	1.39 	CC1=CC=C(C(N(CC(CCCC)CC)C2=O)=C(C2=C(C(S3)=CC=C3C(S4)=CC(C4=C5C#CC6=CC(C7=CC=C(OCC(CCCC)CC)C=C7)=CC=C6)=C(C#CC8=C([H])C(C9=CC=C(OCC(CCCC)CC)C=C9)=CC=C8[H])C%10=C5C=C(C)S%10)N%11CC(CC)CCCC)C%11=O)S1
653	PBDTBPA(F)-DPP	S261	4.04 	4.04 	0.680 	9.890 	0.500 	24.3 	-	-	1421	5.20 	3.91 	1.29 	CC1=CC=C(C(N(CC(CCCC)CC)C2=O)=C(C2=C(C(S3)=CC=C3C(S4)=CC(C4=C5C#CC6=C(F)C(C7=CC=C(OCC(CCCC)CC)C=C7)=CC=C6F)=C(C#CC8=C(F)C(C9=CC=C(OCC(CCCC)CC)C=C9)=CC=C8F)C%10=C5C=C(C)S%10)N%11CC(CC)CCCC)C%11=O)S1
654	PBDTDPPcbp	S262	1.30 	1.20 	0.680 	4.110 	0.448 	72.9 	33.0 	2.21 	1463	5.39 	3.57 	1.82 	CC1=CC=C(C(N(CCCCCCCCCCCCC2=CC=C(C3=CC=C(C#N)C=C3)C=C2)C4=O)=C(C4=C(C(S5)=CC=C5C6=CC(C(OCC(CC)CCCC)=C(SC(C)=C7)C7=C8OCC(CC)CCCC)=C8S6)N9CCCCCCCCCCCCC%10=CC=C(C%11=CC=C(C#N)C=C%11)C=C%10)C9=O)S1
655	PCBTDPPcbp	S262	1.20 	1.10 	0.800 	4.720 	0.319 	70.8 	28.1 	2.52 	1422	5.43 	3.38 	2.05 	CC1=CC=C(C(N(CCCCCCCCCCCCC2=CC=C(C3=CC=C(C#N)C=C3)C=C2)C4=O)=C(C4=C(C(S5)=CC=C5C6=CC7=C(C8=CC=C(C)C=C8N7C(CCCCCCCC)CCCCCCCC)C=C6)N9CCCCCCCCCCCCC%10=CC=C(C%11=CC=C(C#N)C=C%11)C=C%10)C9=O)S1
656	PDPP2TzBDT	S263	3.20 	3.20 	0.980 	6.200 	0.530 	326.3 	85.2 	3.83 	1191	5.51 	3.98 	1.53 	CC1=CN=C(C(N(CC(CCCCCCCCCC)CCCCCCCCCCCC)C2=O)=C3C2=C(C4=NC=C(C5=CC(C=C(SC(C)=C6)C6=C7)=C7S5)S4)N(C[C@H](CCCCCCCCCCCC)CCCCCCCCCC)C3=O)S1
657	PDPP2Tz2T	S263	5.10 	5.10 	0.920 	8.800 	0.630 	196.0 	108.9 	1.80 	1167	5.46 	3.99 	1.47 	CC1=CN=C(C(N(CC(CCCCCCCCCC)CCCCCCCCCCCC)C2=O)=C3C2=C(C4=NC=C(C5=CC=C(C6=CC=C(C)S6)S5)S4)N(C[C@H](CCCCCCCCCCCC)CCCCCCCCCC)C3=O)S1
658	PDPP2TzDTP	S263	5.60 	5.60 	0.690 	14.900 	0.540 	274.4 	88.5 	3.10 	955	5.18 	3.90 	1.28 	CC1=CN=C(C(N(CC(CCCCCC)CCCC)C2=O)=C3C2=C(C4=NC=C(C5=CC(N(CC(CC)CCCC)C6=C7SC(C)=C6)=C7S5)S4)N(C[C@H](CCCCCC)CCCC)C3=O)S1
659	PffBT-T4-2HD	S264	7.20 	7.00 	0.730 	14.800 	0.644 	25.8 	13.9 	1.86 	976	5.21 	3.56 	1.65 	CC1=C(CC(CCCCCC)CCCCCCCC)C=C(C2=C(F)C(F)=C(C3=CC(CC(CCCCCC)CCCCCCCC)=C(C4=CC=C(C5=CC=C(C)S5)S4)S3)C6=NSN=C62)S1
660	"PffBT-T3(1,3)"	S264	3.90 	3.70 	0.770 	10.600 	0.453 	56.0 	37.7 	1.49 	894	5.35 	3.75 	1.60 	CC1=C(CC(CCCCCC)CCCCCCCC)C=C(C2=C(F)C(F)=C(C3=CC(CC(CCCCCC)CCCCCCCC)=C(C4=CC=C(C)S4)S3)C5=NSN=C52)S1
661	"PffBT-T3((1,2)-1"	S264	10.00 	9.70 	0.820 	18.500 	0.641 	129.0 	72.2 	1.79 	1759	5.31 	3.68 	1.63 	FC(C(F)=C(C1=CC(CC(CCCCCC)CCCCCCCC)=C(C2=CC(CC(CCCCCCCC)CCCCCC)=C(C3=CC=C(C4=C(F)C(F)=C(C5=CC=C(C)S5)C6=NSN=C64)S3)S2)S1)C7=NSN=C78)=C8C9=CC(CC(CCCCCC)CCCCCCCC)=C(C%10=CC(CC(CCCCCC)CCCCCCCC)=C(C)S%10)S9
662	"PffBT-T3(1,2)-2"	S264	10.70 	10.50 	0.820 	18.700 	0.683 	109.6 	66.1 	1.66 	1731	5.31 	3.68 	1.63 	FC(C(F)=C(C1=CC(CC(CCCCCC)CCCCCCCC)=C(C2=CC(CC(CCCCCCC)CCCCCC)=C(C3=CC=C(C4=C(F)C(F)=C(C5=CC=C(C)S5)C6=NSN=C64)S3)S2)S1)C7=NSN=C78)=C8C9=CC(CC(CCCCCC)CCCCCCCC)=C(C%10=CC(CC(CCCCCC)CCCCCCC)=C(C)S%10)S9
663	PffBT-T2	S264	4.50 	4.30 	0.880 	10.100 	0.486 	98.0 	58.4 	1.68 	1539	5.38 	3.77 	1.61 	CC1=C(CC(CCCCCCCCCCCCCC)CCCCCCCCCCCCCC)C=C(C2=C(F)C(F)=C(C3=CC(CC(CCCCCCCCCCCCCC)CCCCCCCCCCCCCC)=C(C4=CC=C(C5=C(F)C(F)=C(C6=CC=C(C)S6)C7=NSN=C75)S4)S3)C8=NSN=C82)S1
664	EC12-DT	S265	6.59 	5.75 	0.861 	13.300 	0.575 	69.0 	33.0 	2.10 	1799	5.51 	3.80 	1.71 	CC(S1)=C(CC(CCCCCCCCCCCC)CCCCCCCCCC)C=C1C2=CC3=C(C4=NSN=C42)C=C(C5=CC(CC(CCCCCCCCCC)CCCCCCCCCCCC)=C(C6=CC(CCCCCCCCCCCC)=C(C7=NC8=CC9=C(N=C(C%10=C(CCCCCCCCCCCC)C=C(C)S%10)S9)C=C8S7)S6)S5)C%11=NSN=C3%11
665	EC12-OD	S265	3.63 	3.57 	0.873 	7.370 	0.564 	98.0 	58.0 	1.70 	1687	5.50 	3.77 	1.73 	CC(S1)=C(CC(CCCCCCCC)CCCCCCCCCC)C=C1C2=CC3=C(C4=NSN=C42)C=C(C5=CC(CC(CCCCCCCCCC)CCCCCCCC)=C(C6=CC(CCCCCCCCCCCC)=C(C7=NC8=CC9=C(N=C(C%10=C(CCCCCCCCCCCC)C=C(C)S%10)S9)C=C8S7)S6)S5)C%11=NSN=C3%11
666	EHD-HD	S265	2.53 	2.41 	0.931 	4.320 	0.629 	48.0 	34.0 	1.40 	1687	5.57 	3.85 	1.72 	CC(S1)=C(CC(CCCCCCCC)CCCCCC)C=C1C2=CC3=C(C4=NSN=C42)C=C(C5=CC(CC(CCCCCC)CCCCCCCC)=C(C6=CC(CC(CCCCCC)CCCCCCCC)=C(C7=NC8=CC9=C(N=C(C%10=C(CC(CCCCCCCC)CCCCCC)C=C(C)S%10)S9)C=C8S7)S6)S5)C%11=NSN=C3%11
667	EHD-BO	S265	3.70 	3.42 	0.811 	9.300 	0.491 	66.0 	51.0 	1.30 	1575	5.45 	3.76 	1.69 	CC(S1)=C(CC(CCCC)CCCCCC)C=C1C2=CC3=C(C4=NSN=C42)C=C(C5=CC(CC(CCCCCC)CCCC)=C(C6=CC(CC(CCCCCC)CCCCCCCC)=C(C7=NC8=CC9=C(N=C(C%10=C(CC(CCCCCCCC)CCCCCC)C=C(C)S%10)S9)C=C8S7)S6)S5)C%11=NSN=C3%11
668	EBO-BO	S265	3.09 	2.93 	0.834 	8.610 	0.430 	33.0 	25.0 	1.40 	1463	5.44 	3.76 	1.68 	CC(S1)=C(CC(CCCC)CCCCCC)C=C1C2=CC3=C(C4=NSN=C42)C=C(C5=CC(CC(CCCCCC)CCCC)=C(C6=CC(CC(CCCCCC)CCCC)=C(C7=NC8=CC9=C(N=C(C%10=C(CC(CCCC)CCCCCC)C=C(C)S%10)S9)C=C8S7)S6)S5)C%11=NSN=C3%11
669	PT-ID1	S266	0.92 	0.92 	0.870 	1.760 	0.600 	36.1 	17.2 	2.10 	933	5.49 	3.91 	1.58 	CC1=CC=C(/C(C(N2CC(CCCCCCCC)CCCCCCCCCC)=O)=C(C(N3CC(CCCCCCCCCC)CCCCCCCC)=O)/C4=C3C=C(C=C4)C5=CC=C(C)S5)C2=C1
670	PTT-ID1	S266	1.74 	1.74 	0.840 	3.900 	0.530 	127.8 	37.6 	3.40 	989	5.43 	3.88 	1.55 	CC1=CC=C(/C(C(N2CC(CCCCCCCC)CCCCCCCCCC)=O)=C(C(N3CC(CCCCCCCCCC)CCCCCCCC)=O)/C4=C3C=C(C=C4)C5=CC(SC(C)=C6)=C6S5)C2=C1
671	PBDT-ID	S266	1.91 	1.91 	0.710 	7.930 	0.340 	32.6 	21.9 	1.50 	959	5.20 	3.66 	1.54 	CC1=CC2=C(OCC(CC)CCCC)C(S3)=C(C(OCC(CC)CCCC)=C2S1)C=C3C4=CC5=C(/C(C(N5CC(CC)CCCC)=O)=C6C(N(CC(CCCC)CC)C7=CC(C)=CC=C7\6)=O)C=C4
672	PBDT?IBTI	S267	6.41 	6.41 	0.770 	11.710 	0.710 	115.8 	43.5 	2.67 	1485	5.24 	3.72 	1.71 	CC1=CC2=C(OCC(CC)CCCC)C(S3)=C(C(OCC(CCCC)CC)=C2S1)C=C3C4=CC=C(/C(C(N5CC(CCCCCCCCCC)CCCCCCCC)=O)=C/C6=CC=C(C7=CC=C(/C=C8C(C=CC(C)=C9)=C9N(CC(CCCCCCCCCC)CCCCCCCC)C/8=O)S7)S6)C5=C4
673	PMIM	S268	1.64 	1.50 	0.730 	6.240 	0.360 	42.2 	20.1 	2.10 	931	5.93 	3.84 	1.53 	O=C(N1CC(CCCCCCCC)CCCCCC)/C(C2=C1C=C(C)C=C2)=C3C(N(CC(CCCCCC)CCCCCCCC)C4=CC(C5=CC(C)=C(C6=C(C)C=C(C)S6)S5)=CC=C4/3)=O
674	PT-MIM	S268	3.55 	3.40 	0.700 	10.560 	0.480 	24.1 	13.4 	1.80 	1013	5.78 	3.83 	1.57 	O=C(N1CC(CCCCCCCC)CCCCCC)/C(C2=C1C=C(C)C=C2)=C3C(N(CC(CCCCCC)CCCCCCCC)C4=CC(C5=CC(C)=C(C6=CC=C(C7=C(C)C=C(C)S7)S6)S5)=CC=C4/3)=O
675	PBDTO-MIM	S268	4.98 	4.90 	0.730 	10.700 	0.640 	190.5 	63.5 	3.00 	1375	5.87 	3.91 	1.66 	O=C(N1CC(CCCCCCCC)CCCCCC)/C(C2=C1C=C(C)C=C2)=C3C(N(CC(CCCCCC)CCCCCCCC)C4=CC(C5=CC(C)=C(C6=CC7=C(OCC(CCCC)CC)C8=C(C=C(C9=C(C)C=C(C)S9)S8)C(OCC(CCCC)CC)=C7S6)S5)=CC=C4/3)=O
676	PBDTA-MIM	S268	5.36 	5.10 	0.800 	10.200 	0.650 	277.2 	69.3 	4.00 	1483	5.94 	3.81 	1.66 	O=C(N1CC(CCCCCCCC)CCCCCC)/C(C2=C1C=C(C)C=C2)=C3C(N(CC(CCCCCC)CCCCCCCC)C4=CC(C5=CC(C)=C(C6=CC7=C(CCC(CCCC)CCCCCC)C8=C(C=C(C9=C(C)C=C(C)S9)S8)C(CCC(CCCC)CCCCCC)=C7S6)S5)=CC=C4/3)=O
677	PBDT-ID	S269	2.80 	2.80 	0.850 	6.400 	0.520 	165.0 	33.0 	5.00 	1183	5.81 	4.18 	1.63 	CC1=CC2=C(OCC(CC)CCCC)C(S3)=C(C(OCC(CC)CCCC)=C2S1)C=C3C4=CC5=C(/C(C(N5CC(CCCCCCCC)CCCCCC)=O)=C6C(N(CC(CCCCCC)CCCCCCCC)C7=CC(C)=CC=C7\6)=O)C=C4
678	PBDT-TIT	S269	4.85 	4.35 	0.790 	9.380 	0.660 	109.2 	42.0 	2.60 	1347	5.75 	4.08 	1.68 	CC1=CC2=C(OCC(CC)CCCC)C3=C(C(OCC(CC)CCCC)=C2S1)C=C(C4=CC=C(C5=CC6=C(/C(C(N6CC(CCCCCCCC)CCCCCC)=O)=C7C(N(CC(CCCCCC)CCCCCCCC)C8=CC(C9=CC=C(C)S9)=CC=C8\7)=O)C=C5)S4)S3
679	PBDT-BTI	S269	7.31 	7.31 	0.720 	14.960 	0.680 	181.5 	55.0 	3.30 	1735	5.62 	3.99 	1.63 	O=C(N1CC(CCCCCCCC)CCCCCC)/C(C2=C1C=C(C3=CC(CCCCCCCC)=C(S3)C(S4)=CC=C4C5=CC(C(OC[C@H](CC)CCCC)=C(SC(C6=CC=C(C7=C(CCCCCCCC)C=C(C)S7)S6)=C8)C8=C9OCC(CC)CCCC)=C9S5)C=C2)=C%10C(N(CC(CCCCCC)CCCCCCCC)C%11=CC(C)=CC=C%11/%10)=O
680	PBDT-TTI	S269	3.98 	3.98 	0.660 	11.820 	0.520 	625.5 	139.0 	4.50 	2123	5.62 	3.99 	1.63 	O=C(N1CC(CCCCCCCC)CCCCCC)/C(C2=C1C=C(C3=CC(CCCCCCCC)=C(S3)C4=CC(CCCCCCCC)=C(S4)C(S5)=CC=C5C6=CC(C(OC[C@@H](CC)CCCC)=C(SC(C7=CC=C(C8=C(CCCCCCCC)C=C(C9=C(CCCCCCCC)C=C(C)S9)S8)S7)=C%10)C%10=C%11OCC(CC)CCCC)=C%11S6)C=C2)=C%12C(N(CC(CCCCCC)CCCCCCCC)C%13=CC(C)=CC=C%13/%12)=O
681	PBDT-IIG	S270	5.86 	5.74 	0.850 	10.480 	0.658 	54.6 	21.0 	2.60 	1591	5.38 	3.35 	1.59 	O=C(N1CC(CCCCCCCC)CCCCCCCCCC)/C(C2=C1C=C(C(S3)=CC=C3C4=CC(C(C5=CC=C(CC(CC)CCCC)S5)=C(SC(C6=CC=C(C)S6)=C7)C7=C8C9=CC=C(CC(CC)CCCC)S9)=C8S4)C=C2)=C%10C(N(CC(CCCCCCCCCC)CCCCCCCC)C%11=CC(C)=CC=C%11/%10)=O
682	PBDT-TIIG	S270	2.55 	2.43 	0.380 	11.740 	0.572 	95.2 	34.0 	2.80 	1603	4.96 	3.29 	1.05 	O=C1/C(C2=C(C=C(C(S3)=CC=C3C4=CC(C(C5=CC=C(CC(CC)CCCC)S5)=C(SC(C6=CC=C(C)S6)=C7)C7=C8C9=CC=C(CC(CC)CCCC)S9)=C8S4)S2)N1CC(CCCCCCCC)CCCCCCCCCC)=C%10C(N(CC(CCCCCCCCCC)CCCCCCCC)C%11=C/%10SC(C)=C%11)=O
683	PBDTT?ID	S271	4.76 	4.76 	0.880 	8.950 	0.600 	88.7 	36.8 	2.41 	1479	5.52 	3.92 	1.60 	O=C(N1CC(CC)CCCC)/C(C2=C1C=C(C(S3)=CC=C3C4=CC(C(C5=CC(CCCCCCCC)=C(CCCCCCCC)S5)=C(SC(C)=C6)C6=C7C8=CC(CCCCCCCC)=C(CCCCCCCC)S8)=C7S4)C=C2)=C9C(N(CC(CCCC)CC)C%10=CC(C%11=CC=C(C)S%11)=CC=C%10/9)=O
684	PBDTT?FID	S271	7.04 	7.04 	0.920 	11.300 	0.680 	98.6 	37.2 	2.65 	1515	5.64 	4.06 	1.58 	O=C(N1CC(CC)CCCC)/C(C2=C1C(F)=C(C(S3)=CC=C3C4=CC(C(C5=CC(CCCCCCCC)=C(CCCCCCCC)S5)=C(SC(C)=C6)C6=C7C8=CC(CCCCCCCC)=C(CCCCCCCC)S8)=C7S4)C=C2)=C9C(N(CC(CCCC)CC)C%10=C(F)C(C%11=CC=C(C)S%11)=CC=C%10/9)=O
685	P1	S272	1.05 	1.05 	0.750 	4.000 	0.340 	70.2 	23.4 	3.00 	698	5.62 	3.90 	1.72 	CC1=CC(C(C#CC2=CC=C(CCCCCCCCCC)C=C2)=C(SC(C)=C3)C3=C4C#CC5=CC=C(CCCCCCCCCC)C=C5)=C4S1
686	P2	S272	0.47 	0.47 	0.850 	3.300 	0.330 	54.8 	27.4 	2.00 	867	5.61 	3.87 	1.74 	CC1=CC(C(C#CC2=CC=C(CCCCCCCCCCCCCCCC)C=C2)=C(SC(C)=C3)C3=C4C#CC5=CC=C(CCCCCCCCCCCCCCCC)C=C5)=C4S1
687	P1	S273	1.19 	1.19 	0.830 	3.710 	0.390 	65.1 	29.6 	2.20 	666	5.39 	3.32 	2.07 	CC(O1)=CC(C1=C(C#CC2=CC=C(CCCCCCCCCC)C=C2)C3=C4OC(C)=C3)=C4C#CC5=CC=C(CCCCCCCCCC)C=C5
688	P2	S273	0.79 	0.79 	0.810 	2.240 	0.440 	56.3 	22.5 	2.50 	1335	5.30 	3.26 	2.04 	CC(O1)=CC(C1=C(C#CC2=CC=C(CCCCCCCCCC)C=C2)C3=C4OC(C(S5)=CC(C5=C(C#CC6=CC=C(CCCCCCCCCC)C=C6)C7=C8SC(C)=C7)=C8C#CC9=CC=C(CCCCCCCCCC)C=C9)=C3)=C4C#CC%10=CC=C(CCCCCCCCCC)C=C%10
689	syn-PBDFID	S274	1.44 	1.44 	0.850 	2.890 	0.590 	343.5 	146.8 	2.34 	1007	5.63 	3.90 	1.73 	CC1=CC2=C(C=C(OC(C3=CC=C(/C(C(N4CC(CCCCCCCC)CCCCCCCCCC)=O)=C5C(N(CC(CCCCCCCCCC)CCCCCCCC)C6=C\5C=CC(C)=C6)=O)C4=C3)=C7)C7=C2)O1
690	anti-PBDFID	S274	0.65 	0.65 	0.750 	1.740 	0.480 	88.7 	34.8 	2.55 	1007	5.49 	3.85 	1.64 	CC1=CC2=C(C=C(C=C(C3=CC=C(/C(C(N4CC(CCCCCCCC)CCCCCCCCCC)=O)=C5C(N(CC(CCCCCCCCCC)CCCCCCCC)C6=C\5C=CC(C)=C6)=O)C4=C3)O7)C7=C2)O1
691	P1	S275	2.89 	2.89 	0.690 	7.000 	0.600 	55.6 	28.9 	1.90 	1401	5.50 	3.70 	1.80 	O=C1C(C2=C(C3=CC=C(C)O3)N1CC(CCCC)CC)=C(C(O4)=CC=C4C(S5)=CC(CCCCCCCCCC)=C5C(O6)=C(CCCCCCCCCC)C(C6=C7)=CC8=C7C(CCCCCCCCCC)=C(C9=C(CCCCCCCCCC)C=C(C)S9)O8)N(C[C@@H](CC)CCCC)C2=O
692	P2	S275	2.81 	2.81 	0.650 	7.700 	0.570 	44.2 	19.9 	2.20 	1569	5.50 	3.80 	1.70 	O=C1C(C2=C(C3=CC=C(C)O3)N1CCCCCCCCCCCCCC)=C(C(O4)=CC=C4C(S5)=CC(CCCCCCCCCC)=C5C(O6)=C(CCCCCCCCCC)C(C6=C7)=CC8=C7C(CCCCCCCCCC)=C(C9=C(CCCCCCCCCC)C=C(C)S9)O8)N(CCCCCCCCCCCCCC)C2=O
693	P3	S275	2.28 	2.28 	0.660 	7.400 	0.470 	24.0 	9.5 	2.50 	1433	5.60 	3.80 	1.80 	O=C1C(C2=C(C3=CC=C(C)S3)N1CC(CCCC)CC)=C(C(S4)=CC=C4C(S5)=CC(CCCCCCCCCC)=C5C(O6)=C(CCCCCCCCCC)C(C6=C7)=CC8=C7C(CCCCCCCCCC)=C(C9=C(CCCCCCCCCC)C=C(C)S9)O8)N(CC(CCCC)CC)C2=O
694	P4	S275	0.97 	0.97 	0.590 	4.200 	0.390 	8.1 	6.1 	1.30 	1601	5.60 	3.70 	1.90 	O=C1C(C2=C(C3=CC=C(C)S3)N1CCCCCCCCCCCCCC)=C(C(S4)=CC=C4C(S5)=CC(CCCCCCCCCC)=C5C(O6)=C(CCCCCCCCCC)C(C6=C7)=CC8=C7C(CCCCCCCCCC)=C(C9=C(CCCCCCCCCC)C=C(C)S9)O8)N(CCCCCCCCCCCCCC)C2=O
695	PBDFTT-C	S276	4.26 	4.26 	0.540 	13.130 	0.600 	69.2 	40.7 	1.70 	706	5.03 	3.63 	1.53 	CC1=CC2=C(C(OCCCCCCCC)=C(C=C(C3=C4C(SC(C(C(CC)CCCC)=O)=C4)=C(C)S3)O5)C5=C2OCCCCCCCC)O1
696	PBDFTT-EF	S276	5.17 	5.17 	0.610 	15.750 	0.538 	103.7 	61.0 	1.70 	754	5.07 	3.61 	1.53 	CC1=CC2=C(C(OCCCCCCCC)=C(C=C(C3=C4C(SC(C(OCC(CC)CCCC)=O)=C4F)=C(C)S3)O5)C5=C2OCCCCCCCC)O1
697	PBDFTT-CF	S276	5.23 	5.23 	0.630 	13.880 	0.598 	108.7 	45.3 	2.40 	724	5.11 	3.60 	1.52 	CC1=CC2=C(C(OCCCCCCCC)=C(C=C(C3=C4C(SC(C(C(CC)CCCC)=O)=C4F)=C(C)S3)O5)C5=C2OCCCCCCCC)O1
698	PBDFTT-S	S276	5.08 	5.08 	0.590 	14.210 	0.607 	48.8 	37.5 	1.30 	756	5.25 	3.61 	1.61 	CC1=CC2=C(C(OCCCCCCCC)=C(C=C(C3=C4C(SC(S(=O)(CC(CC)CCCC)=O)=C4)=C(C)S3)O5)C5=C2OCCCCCCCC)O1
699	PBDFTT-ECN	S276	2.28 	2.28 	0.870 	5.880 	0.446 	39.0 	30.0 	1.30 	761	5.44 	3.70 	1.60 	CC1=CC2=C(C(OCCCCCCCC)=C(C=C(C3=C4C(SC(C(OCC(CC)CCCC)=O)=C4C#N)=C(C)S3)O5)C5=C2OCCCCCCCC)O1
