Repository: DataScienceUWMSE/SOM_OPV

# SOM_OPV

This repo provides code and notebooks for sompy project. You can find more detailed information from this publication.

### Prerequisites

You need to download anaconda and install python packages in the requirement.txt file using command below:

```
pip install -r requirement.txt
```

## Content

In the `Data` folder, the `compdata_classificatiion_des.csv` is the data file with molecular descriptors appened to it (More than 1800 descriptors are appended, and you can do feature selection based on them).

File: Data/compdata.txt (part 5 of 7)
ID No.	Nickname	Ref. No	PCE_max(%)	PCE_ave(%)	Voc (V)	Jsc (mA cm^2)	FF	Mw (kg mol^-1)	Mn (kg mol^-1)	PDI (=Mw/Mn)	Monomer (g mol^-1)	-HOMO (eV)	-LUMO (eV)	bandgap(eV)	SMILES
700	PBDFTT-CF-O	S277	5.22 	5.22 	0.630 	13.870 	0.597 	14.0 	4.7 	3.00 	724	4.98 	3.18 	1.51 	CC1=CC2=C(C(OCC(CC)CCCC)=C(C=C(C3=C4C(C(F)=C(C(C(CC)CCCC)=O)S4)=C(C)S3)O5)C5=C2OCC(CCCC)CC)O1
701	PBDFTT-CF-T	S277	6.26 	6.26 	0.780 	13.040 	0.616 	17.0 	4.7 	3.60 	856	5.21 	3.20 	1.49 	CC1=CC2=C(C(C3=CC=C(CC(CC)CCCC)S3)=C(C=C(C4=C5C(C(F)=C(C(C(CC)CCCC)=O)S5)=C(C)S4)O6)C6=C2C7=CC=C(CC(CCCC)CC)S7)O1
702	P1	S278	2.55 	2.39 	0.730 	6.040 	0.540 	73.2 	23.0 	3.18 	1000	5.15 	3.36 	1.56 	CC1=CC2=C(C(C3=CC=C(CCCCCCCCCCCC)S3)=C(C=C(C4=C5C(SC(C(C(CC)CCCC)=O)=C5F)=C(C)S4)S6)C6=C2C7=CC=C(CCCCCCCCCCCC)S7)S1
703	P2	S278	2.61 	2.50 	0.670 	6.320 	0.590 	86.5 	33.6 	2.57 	968	5.07 	3.29 	1.52 	CC1=CC2=C(C(C3=CC=C(CCCCCCCCCCCC)O3)=C(C=C(C4=C5C(SC(C(C(CC)CCCC)=O)=C5F)=C(C)S4)S6)C6=C2C7=CC=C(CCCCCCCCCCCC)O7)S1
704	P3	S278	3.34 	3.18 	0.680 	7.830 	0.600 	206.5 	50.6 	4.08 	968	5.18 	3.53 	1.51 	CC1=CC2=C(C(C3=CC=C(CCCCCCCCCCCC)S3)=C(C=C(C4=C5C(SC(C(C(CC)CCCC)=O)=C5F)=C(C)S4)O6)C6=C2C7=CC=C(CCCCCCCCCCCC)S7)O1
705	P4	S278	5.23 	5.01 	0.650 	12.110 	0.640 	337.5 	66.7 	5.06 	937	5.12 	3.56 	1.50 	CC1=CC2=C(C(C3=CC=C(CCCCCCCCCCCC)O3)=C(C=C(C4=C5C(SC(C(C(CC)CCCC)=O)=C5F)=C(C)S4)O6)C6=C2C7=CC=C(CCCCCCCCCCCC)O7)O1
706	BDF(2EH/C7)	S279	6.60 	6.30 	0.940 	10.800 	0.650 	26.2 	11.0 	2.40 	691	5.41 	3.44 	1.97 	CC1=CC2=C(C(OCC(CCCC)CC)=C(C=C(C3=C4C(C(N(CCCCCCC)C4=O)=O)=C(C)S3)O5)C5=C2OCC(CC)CCCC)O1
707	BDF(2EH/C8)	S279	7.40 	6.90 	0.970 	11.200 	0.680 	40.8 	13.4 	3.00 	705	5.41 	3.44 	1.97 	CC1=CC2=C(C(OCC(CCCC)CC)=C(C=C(C3=C4C(C(N(CCCCCCCC)C4=O)=O)=C(C)S3)O5)C5=C2OCC(CC)CCCC)O1
708	BDF(2EH/C9)	S279	7.30 	6.90 	0.930 	11.300 	0.690 	34.4 	13.0 	2.60 	719	5.41 	3.44 	1.97 	CC1=CC2=C(C(OCC(CCCC)CC)=C(C=C(C3=C4C(C(N(CCCCCCCCC)C4=O)=O)=C(C)S3)O5)C5=C2OCC(CC)CCCC)O1
709	BDF(2EH/C10)	S279	6.30 	5.90 	0.940 	11.200 	0.600 	36.1 	13.8 	2.60 	733	5.41 	3.44 	1.97 	CC1=CC2=C(C(OCC(CCCC)CC)=C(C=C(C3=C4C(C(N(CCCCCCCCCC)C4=O)=O)=C(C)S3)O5)C5=C2OCC(CC)CCCC)O1
710	BDT(2EH/C8)	S279	7.10 	6.70 	0.940 	12.000 	0.610 	49.0 	14.8 	3.30 	737	5.29 	3.44 	1.85 	CC1=CC2=C(C(OCC(CCCC)CC)=C(C=C(C3=C4C(C(N(CCCCCCCC)C4=O)=O)=C(C)S3)S5)C5=C2OCC(CC)CCCC)S1
711	P9	S280	4.61 	4.61 	0.800 	9.810 	0.587 	14.3 	11.3 	1.27 	1443	5.31 	3.61 	1.70 	CC1=CC2=C(C(C#C[Si](C(C)C)(C(C)C)C(C)C)=C(C=C(C3=CC(OCCCCCCCCCCCCCCCCCCCC)=C(C4=NC(SC(C5=C(OCCCCCCCCCCCCCCCCCCCC)C=C(C)S5)=N6)=C6S4)S3)O7)C7=C2C#C[Si](C(C)C)(C(C)C)C(C)C)O1
712	P1	S281	2.22 	2.22 	0.830 	5.280 	0.510 	68.0 	24.9 	2.73 	1517	5.25 	3.20 	1.67 	CC1=CC2=C(C(C3=CC(CCCCCCCC)=C(CCCCCCCC)S3)=C(C=C(C4=CC=C(C5=CC(F)=C(C6=CC=C(C)S6)C7=C5N=C(C8=CC(OCCCCCCCC)=CC=C8)C(C9=CC(OCCCCCCCC)=CC=C9)=N7)S4)O%10)C%10=C2C%11=CC(CCCCCCCC)=C(CCCCCCCC)S%11)O1
713	P2	S281	4.44 	4.44 	0.830 	8.740 	0.612 	203.4 	75.7 	2.69 	1535	5.30 	3.25 	1.68 	CC1=CC2=C(C(C3=CC(CCCCCCCC)=C(CCCCCCCC)S3)=C(C=C(C4=CC=C(C5=C(F)C(F)=C(C6=CC=C(C)S6)C7=C5N=C(C8=CC(OCCCCCCCC)=CC=C8)C(C9=CC(OCCCCCCCC)=CC=C9)=N7)S4)O%10)C%10=C2C%11=CC(CCCCCCCC)=C(CCCCCCCC)S%11)O1
714	PTDBD2	S282	7.60 	7.60 	0.890 	13.000 	0.653 	108.6 	38.5 	2.82 	978	5.24 	3.57 	1.67 	CC(S1)=CC2=C1C3=C(C(CC(CCCC)CCCC)=C(C4=C(C=C(C5=C6C(SC(C(OCC(CCCCCC)CCCC)=O)=C6F)=C(C)S5)S4)S7)C7=C3CC(CCCC)CCCC)S2
715	PTDBD3	S282	4.90 	4.90 	0.880 	10.700 	0.521 	105.5 	45.1 	2.34 	1063	5.30 	3.63 	1.67 	CC(S1)=CC2=C1C3=C(C(CC(CCCC)CCCC)=C(C4=C(C=C(C5=C6C(SC(C(OC(CC(CC)CCCC)CCC(CCCC)CC)=O)=C6F)=C(C)S5)S4)S7)C7=C3CC(CCCC)CCCC)S2
716	PTR5b	S283	5.00 	5.00 	0.650 	12.200 	0.630 	76.5 	35.6 	2.15 	1066	5.18 	3.28 	1.66 	CC(S1)=CC2=C1C3=C(C(OCC(CCCC)CCCCCC)=C(C4=C(C=C(C5=C6C(C(F)=C(C(OCC(CCCCCC)CCCC)=O)S6)=C(C)S5)S4)S7)C7=C3OCC(CCCCCC)CCCC)S2
717	PTR7a	S283	0.01 	0.01 	0.200 	0.280 	0.250 	19.8 	12.6 	1.57 	1317	5.20 	3.00 	1.77 	CC1=C(C(F)=C(C(OCC(CC)CCCC)=O)S2)C2=C(S1)C(S3)=CC(S4)=C3C(C4=C5OCC(CCCCCC)CCCC)=C(OCC(CCCC)CC)C6=C5C7=C(C8=C(OCC(CCCC)CC)C9=C(C=C(C)S9)C(OCC(CC)CCCC)=C8S7)S6
718	PTR7b	S283	0.08 	0.08 	0.300 	0.960 	0.288 	18.9 	12.3 	1.54 	1429	5.22 	2.99 	1.78 	CC1=C(C(F)=C(C(OCC(CCCCCC)CCCC)=O)S2)C2=C(S1)C(S3)=CC(S4)=C3C(C4=C5OCC(CCCCCC)CCCC)=C(OCC(CCCC)CCCCCC)C6=C5C7=C(C8=C(OCC(CCCC)CC)C9=C(C=C(C)S9)C(OCC(CC)CCCC)=C8S7)S6
719	PTR9a	S283	2.80 	2.80 	0.710 	7.230 	0.546 	28.8 	11.0 	2.62 	1679	5.23 	3.04 	1.84 	CC1=C(C(F)=C(C(OCC(CC)CCCC)=O)S2)C2=C(C(S3)=CC(C3=C4OC[C@H](CC)CCCC)=C(OCC(CCCC)CC)C(S5)=C4C(S6)=C5C(C6=C7OCC(CCCCCC)CCCC)=C(OCC(CCCC)CC)C8=C7C9=C(C%10=C(OCC(CCCC)CC)C%11=C(C=C(C)S%11)C(OCC(CC)CCCC)=C%10S9)S8)S1
720	PTR9b	S283	2.00 	2.00 	0.710 	5.220 	0.540 	41.5 	14.7 	2.82 	1791	5.32 	3.01 	1.83 	CC1=C(C(F)=C(C(OCC(CCCCCC)CCCC)=O)S2)C2=C(C(S3)=CC(C3=C4OC[C@H](CC)CCCC)=C(OCC(CCCC)CC)C(S5)=C4C(S6)=C5C(C6=C7OCC(CCCCCC)CCCC)=C(OCC(CCCC)CCCCCC)C8=C7C9=C(C%10=C(OCC(CCCC)CC)C%11=C(C=C(C)S%11)C(OCC(CC)CCCC)=C%10S9)S8)S1
721	pDTBDT-TTEH	S284	6.74 	6.50 	0.720 	15.770 	0.594 	80.0 	37.0 	2.16 	1319	5.29 	3.66 	1.63 	CC(S1)=CC2=C1C3=C(C(C4=CC(CCCCCCCCCC)=C(CCCCCCCCCC)S4)=C(C5=C(C=C(C6=C7C(C=C(C(C(CC)CCCC)=O)S7)=C(C)S6)S5)S8)C8=C3C9=CC(CCCCCCCCCC)=C(CCCCCCCCCC)S9)S2
722	pDTBDT-DTPD	S284	2.83 	2.70 	0.790 	6.640 	0.539 	42.0 	25.0 	1.68 	1374	5.53 	3.87 	1.66 	CC(S1)=CC2=C1C3=C(C(C4=CC(CCCCCCCCCC)=C(CCCCCCCCCC)S4)=C(C5=C(C=C(C6=C7C(C8=C(C(N(CCCCCCCC)C8=O)=O)S7)=C(C)S6)S5)S9)C9=C3C%10=CC(CCCCCCCCCC)=C(CCCCCCCCCC)S%10)S2
723	PBT-HD-DPP-C16	S285	2.42 	2.42 	0.620 	6.410 	0.609 	15.2 	9.7 	1.58 	1557	5.13 	3.65 	1.48 	CC(S1)=CC2=C1C3=C(C(OCC(CCCCCCCC)CCCCCC)=C(C4=C(C=C(C5=CC=C(C6=C7C(C(N6CC(CCCCCCCC)CCCCCC)=O)=C(C8=CC=C(C)S8)N(CC(CCCCCC)CCCCCCCC)C7=O)S5)S4)S9)C9=C3OCC(CCCCCC)CCCCCCCC)S2
724	PBT-T-DPP-C12	S285	5.19 	5.19 	0.650 	12.610 	0.634 	34.4 	20.6 	1.67 	1689	5.19 	3.72 	1.47 	CC(S1)=CC2=C1C3=C(C(C4=CC(CCCCCCCCCC)=C(CCCCCCCCCC)S4)=C(C5=C(C=C(C6=CC=C(C7=C8C(C(N7CC(CCCC)CCCCCC)=O)=C(C9=CC=C(C)S9)N(CC(CCCCCC)CCCC)C8=O)S6)S5)S%10)C%10=C3C%11=CC(CCCCCCCCCC)=C(CCCCCCCCCC)S%11)S2
725	PBT-TIPS-DPP-C16	S285	6.39 	6.39 	0.750 	13.900 	0.613 	27.6 	16.2 	1.71 	1437	5.25 	3.80 	1.45 	CC(S1)=CC2=C1C3=C(C(C#C[Si](C(C)C)(C(C)C)C(C)C)=C(C4=C(C=C(C5=CC=C(C6=C7C(C(N6CC(CCCCCCCC)CCCCCC)=O)=C(C8=CC=C(C)S8)N(CC(CCCCCC)CCCCCCCC)C7=O)S5)S4)S9)C9=C3C#C[Si](C(C)C)(C(C)C)C(C)C)S2
726	PDPPBDT	S286	3.31 	3.28 	0.741 	7.330 	0.610 	683.2 	122.0 	5.60 	1445	5.37 	3.39 	1.51 	O=C(N1CC(CCCCCCCCCC)CCCCCCCCCCCC)C(C2=C1C3=CC=C(S3)C4=CC(C(OCC(CC)CCCC)=C(SC(C)=C5)C5=C6OCC(CCCC)CC)=C6S4)=C(C7=CC=C(C)S7)N(CC(CCCCCCCCCCCC)CCCCCCCCCC)C2=O
727	PDPPDTT	S286	6.11 	5.94 	0.700 	13.640 	0.640 	64.5 	43.0 	1.50 	1195	5.36 	3.59 	1.43 	O=C(N1CC(CCCCCCCCCC)CCCCCCCCCCCC)C(C2=C1C3=CC=C(S3)C(S4)=CC5=C4C6=C(C=C(C)S6)S5)=C(C7=CC=C(C)S7)N(CC(CCCCCCCCCCCC)CCCCCCCCCC)C2=O
728	PDPPDTBDT	S286	4.75 	4.69 	0.745 	9.800 	0.650 	75.4 	29.0 	2.60 	1553	5.35 	3.35 	1.50 	CC(S1)=CC2=C1C3=C(C(CC(CC)CCCCC)=C(C4=C(C=C(C5=CC=C(C6=C7C(C(N6CC(CCCCCCCCCC)CCCCCCCCCCCC)=O)=C(C8=CC=C(C)S8)N(CC(CCCCCCCCCCCC)CCCCCCCCCC)C7=O)S5)S4)S9)C9=C3CC(CCCCC)CC)S2
729	PDTBDT-ID	S287	4.43 	4.43 	0.700 	12.580 	0.503 	25.8 	14.7 	1.76 	1295	5.38 	3.80 	1.58 	CC(S1)=CC2=C1C3=C(C(OCC(CC)CCCC)=C(C4=C(C=C(C5=CC=C(/C(C(N6CC(CCCCCC)CCCCCCCC)=O)=C7C(C=CC(C)=C8)=C8N(CC(CCCCCC)CCCCCCCC)C/7=O)C6=C5)S4)S9)C9=C3OCC(CCCC)CC)S2
730	PDTBDT-DTNT	S288	7.52 	7.52 	0.650 	17.510 	0.660 	62.0 	26.4 	2.35 	1629	5.51 	3.90 	1.58 	CC(S1)=CC2=C1C3=C(C(C4=CC(CCCCCCCCCC)=C(CCCCCCCCCC)S4)=C(C5=C(C=C(C6=C(CCCCCC)C=C(C7=CC(C8=NSN=C8C(C9=CC(CCCCCC)=C(C)S9)=C%10)=C%10C%11=NSN=C%117)S6)S5)S%12)C%12=C3C%13=CC(CCCCCCCCCC)=C(CCCCCCCCCC)S%13)S2
731	PDTP-DTBDT	S289	6.81 	6.81 	0.830 	15.100 	0.543 	85.2 	46.3 	1.84 	1677	5.44 	3.01 	1.85 	CC(S1)=CC2=C1C3=C(C(C4=CC(CCCCCCCCCC)=C(CCCCCCCCCC)S4)=C(C5=C(C=C(C6=C(CCCCCCCCCCCC)C([P@](C7=C8SC(C)=C7CCCCCCCCCCCC)(C9=CC=CC=C9)=O)=C8S6)S5)S%10)C%10=C3C%11=CC(CCCCCCCCCC)=C(CCCCCCCCCC)S%11)S2
732	P(Ge-DTBT)	S290	3.51 	3.35 	0.660 	7.950 	0.680 	97.5 	39.0 	2.50 	1127	5.05 	3.27 	1.56 	CC1=CC([Ge](CC(CCCCCCCCCC)CCCCCCCC)(CC(CCCCCCCC)CCCCCCCCCC)C2=C3SC(C4=CC=C(C5=CC=C(C6=CC=C(C)S6)C7=NSN=C75)S4)=C2)=C3S1
733	P(Ge-DTCNBT)	S290	6.55 	6.03 	0.680 	14.830 	0.700 	109.2 	42.0 	2.60 	1152	5.11 	3.54 	1.40 	CC1=CC([Ge](CC(CCCCCCCCCC)CCCCCCCC)(CC(CCCCCCCC)CCCCCCCCCC)C2=C3SC(C4=CC=C(C5=CC(C#N)=C(C6=CC=C(C)S6)C7=NSN=C75)S4)=C2)=C3S1
734	P(Ge-CTDCNBT)	S290	0.63 	0.39 	0.680 	2.990 	0.360 	44.4 	20.5 	2.20 	1177	5.14 	3.77 	1.27 	CC1=CC([Ge](CC(CCCCCCCCCC)CCCCCCCC)(CC(CCCCCCCC)CCCCCCCCCC)C2=C3SC(C4=CC=C(C5=C(C#N)C(C#N)=C(C6=CC=C(C)S6)C7=NSN=C75)S4)=C2)=C3S1
735	TBTIT-h	S291	9.10 	9.10 	0.720 	17.700 	0.710 	546.0 	151.0 	3.60 	1269	5.10 	3.50 	1.60 	CC1=CC(SC2=C3C=C4C(/C(C(N4CC(CCCCCCCCCC)CCCCCCCCCCCC)=O)=C5C(N(CC(CCCCCCCCCC)CCCCCCCCCCCC)C6=C\5C=C7C(C(SC(C8=CC=C(C)S8)=C9)=C9S7)=C6)=O)=C2)=C3S1
736	TBTIT-i	S291	5.30 	5.30 	0.730 	13.600 	0.540 	91.0 	33.0 	2.70 	1269	5.20 	3.60 	1.60 	CC1=CC(SC2=C3C=C4C(/C(C(N4CC(CCCCCCCCCC)CCCCCCCCCCCC)=O)=C5C(N(CC(CCCCCCCCCC)CCCCCCCCCCCC)C6=C\5C=C7C(C(SC(C8=CC=C(C)S8)=C9)=C9S7)=C6)=O)=C2)=C3S1
737	F-BT2	S292	1.66 	1.44 	0.640 	4.480 	0.570 	134.0 	34.4 	3.90 	1953	5.44 	3.95 	1.49 	CC1=CC(CCCCCCCCCCCC)=C(C2=NC3=CC(SC(C4=C(CCCCCCCCCCCC)C=C(C5=C(CCCCCCCCCCCC)C=C(C6=CC=C7C(N(CC(CCCCCC)CCCCCCCC)C(/C7=C8C(SC(C9=CC(CCCCCCCCCCCC)=C(C)S9)=C%10)=C%10N(CC(CCCCCC)CCCCCCCC)C\8=O)=O)=C6F)S5)S4)=N%11)=C%11C=C3S2)S1
738	BT2	S292	4.18 	3.92 	0.620 	10.070 	0.670 	231.0 	59.2 	3.90 	1935	5.41 	3.92 	1.49 	CC1=CC(CCCCCCCCCCCC)=C(C2=NC3=CC(SC(C4=C(CCCCCCCCCCCC)C=C(C5=C(CCCCCCCCCCCC)C=C(C6=CC=C7C(N(CC(CCCCCC)CCCCCCCC)C(/C7=C8C(SC(C9=CC(CCCCCCCCCCCC)=C(C)S9)=C%10)=C%10N(CC(CCCCCC)CCCCCCCC)C\8=O)=O)=C6)S5)S4)=N%11)=C%11C=C3S2)S1
739	BTSA5	S293	5.50 	5.50 	0.850 	9.500 	0.682 	66.2 	14.4 	4.60 	855	5.39 	3.55 	1.84 	O=S(N(CC(CCCCCCCCCCCCCC)CCCCCCCCCCCCCC)C1=C2SC(C)=C1)(C3=C2SC(C4=CC=C(C5=CC=C(C)S5)S4)=C3)=O
740	P-PDTz-Tdt-HH	S294	1.82 	1.82 	0.830 	4.860 	0.450 	16.2 	13.5 	1.20 	1391	5.59 	3.84 	1.75 	CC1=CC(CC(CCCCCCCCCC)CCCCCCCCCCCC)=C(S1)C2=NC3=NC(S4)=C(N=C3S2)N=C4C5=C(CC(CCCCCCCCCCCC)CCCCCCCCCC)C=C(C6=C(CCCCCC)C=C(C7=CC(CCCCCC)=C(C)S7)S6)S5
741	TTT	S295	4.01 	3.85 	0.700 	10.050 	0.548 	110.9 	29.0 	3.80 	859	5.27 	3.89 	1.38 	CC1=CC=C(C2=CC=C(C3=C4C(C(N3CC(CCCCCC)CCCCCCCC)=O)=C(C5=CC=C(C)S5)N(CC(CCCCCCCC)CCCCCC)C4=O)S2)S1
742	TPT	S295	4.37 	3.91 	0.760 	12.860 	0.399 	24.2 	13.5 	1.80 	853	5.32 	3.84 	1.48 	O=C(N1CC(CCCCCC)CCCCCCCC)C(C2=C1C(S3)=CC=C3C4=CC=C(C)C=C4)=C(C5=CC=C(C)S5)N(CC(CCCCCCCC)CCCCCC)C2=O
743	TTfT	S295	1.25 	1.17 	0.700 	3.170 	0.530 	17.2 	10.2 	1.70 	895	5.44 	4.06 	1.38 	O=C(N1CC(CCCCCC)CCCCCCCC)C(C2=C1C(S3)=CC=C3C4=C(F)C(F)=C(C)S4)=C(C5=CC=C(C)S5)N(CC(CCCCCCCC)CCCCCC)C2=O
744	TPfT	S295	2.40 	2.29 	0.830 	6.140 	0.449 	19.3 	10.3 	1.90 	889	5.45 	3.98 	1.47 	O=C(N1CC(CCCCCC)CCCCCCCC)C(C2=C1C(S3)=CC=C3C4=CC(F)=C(C)C=C4F)=C(C5=CC=C(C)S5)N(CC(CCCCCCCC)CCCCCC)C2=O
745	P[T-iI(HD)]-4	S296	2.90 	2.90 	0.900 	5.800 	0.550 	54.6 	26.0 	2.10 	821	5.21 	3.59 	1.62 	CC1=CC=C(C2=CC=C(/C(C(N3CC(CCCCCC)CCCCCCCC)=O)=C4C(N(CC(CCCCCCCC)CCCCCC)C5=C\4C=CC(C)=C5)=O)C3=C2)S1
746	P[T3(C6)-iI(HD)]-2	S296	6.60 	6.60 	0.700 	15.200 	0.620 	66.6 	18.0 	3.70 	1153	5.29 	3.71 	1.58 	O=C(N1CC(CCCCCC)CCCCCCCC)/C(C(C1=C2)=CC=C2C3=CC(CCCCCC)=C(C4=CC=C(C5=C(CCCCCC)C=C(C)S5)S4)S3)=C6C(N(CC(CCCCCCCC)CCCCCC)C7=C/6C=CC(C)=C7)=O
747	P[T3(C6)-iI(SiO)]	S296	2.80 	2.80 	0.660 	8.600 	0.490 	70.4 	32.0 	2.20 	1313	5.43 	3.88 	1.55 	O=C(N1CCCCCC[Si](C)(O[Si](C)(C)C)O[Si](C)(C)C)/C(C(C1=C2)=CC=C2C3=CC(CCCCCC)=C(C4=CC=C(C5=C(CCCCCC)C=C(C)S5)S4)S3)=C6C(N(CCCCCC[Si](O[Si](C)(C)C)(O[Si](C)(C)C)C)C7=C/6C=CC(C)=C7)=O
748	PDTBDT-BZ	S297	5.54 	4.90 	0.830 	10.280 	0.649 	28.0 	11.5 	2.43 	1189	5.30 	3.20 	1.65 	CC1=CC(SC2=C3C(C4=CC(CCCCCCCCCC)=C(CCCCCCCCCC)S4)=C5C(C(SC(C6=CC=C(C)C7=NSN=C76)=C8)=C8S5)=C2C9=CC(CCCCCCCCCC)=C(CCCCCCCCCC)S9)=C3S1
749	PDTBDT-BZF	S297	7.42 	7.00 	0.880 	11.470 	0.735 	70.0 	21.0 	3.33 	1207	5.40 	3.30 	1.71 	CC1=CC(SC2=C3C(C4=CC(CCCCCCCCCC)=C(CCCCCCCCCC)S4)=C5C(C(SC(C6=C(F)C=C(C)C7=NSN=C76)=C8)=C8S5)=C2C9=CC(CCCCCCCCCC)=C(CCCCCCCCCC)S9)=C3S1
750	PDTBDT-BZF2	S297	5.46 	5.10 	0.900 	10.020 	0.605 	89.0 	23.0 	3.87 	1225	5.40 	3.30 	1.75 	CC1=CC(SC2=C3C(C4=CC(CCCCCCCCCC)=C(CCCCCCCCCC)S4)=C5C(C(SC(C6=C(F)C(F)=C(C)C7=NSN=C76)=C8)=C8S5)=C2C9=CC(CCCCCCCCCC)=C(CCCCCCCCCC)S9)=C3S1
751	DP3	S298	2.73 	2.69 	0.674 	7.060 	0.573 	37.5 	11.3 	3.32 	1213	5.16 	3.46 	1.51 	CC1=CC(CCCCCCCCCCCC)=C(C#CC#CC2=C(CCCCCCCCCCCC)C=C(C3=CC=C(C(N(CC(CCCCCC)CCCC)C4=O)=C5C4=C(C6=CC=C(C)S6)N(CC(CCCC)CCCCCC)C5=O)S3)S2)S1
752	DP4	S298	3.75 	3.70 	0.697 	8.370 	0.643 	88.8 	53.8 	1.65 	1101	5.25 	3.59 	1.54 	CC1=CC(CC(CCCC)CC)=C(C#CC#CC2=C(CC(CC)CCCC)C=C(C3=CC=C(C(N(CC(CCCCCC)CCCC)C4=O)=C5C4=C(C6=CC=C(C)S6)N(CC(CCCC)CCCCCC)C5=O)S3)S2)S1
753	PTF1	S299	1.04 	1.04 	0.720 	4.970 	0.290 	18.0 	9.3 	1.90 	1106	4.97 	3.81 	1.56 	FC(C=CC=C1)=C1/N=C/C(N2)=CC=C2C3=NC4=C(C)C=CC(C5=CC6=C(C7=CC=C(CCCCCCCC)S7)C(SC(C)=C8)=C8C(C9=CC=C(CCCCCCCC)S9)=C6S5)=C4N=C3C%10=CC=C(/C=N/C%11=C(F)C=CC=C%11)N%10
754	POF1	S299	1.22 	1.22 	0.790 	5.170 	0.300 	85.2 	19.0 	4.40 	974	4.84 	3.67 	1.63 	FC(C=CC=C1)=C1/N=C/C(N2)=CC=C2C3=NC4=C(C)C=CC(C5=CC6=C(OCCCCCCCC)C(SC(C)=C7)=C7C(OCCCCCCCC)=C6S5)=C4N=C3C8=CC=C(/C=N/C9=C(F)C=CC=C9)N8
755	PTF2	S299	2.13 	2.13 	0.720 	8.700 	0.340 	54.7 	21.2 	2.50 	1142	4.88 	3.74 	1.56 	FC(C=CC=C1F)=C1/N=C/C(N2)=CC=C2C3=NC4=C(C)C=CC(C5=CC6=C(C7=CC=C(CCCCCCCC)S7)C(SC(C)=C8)=C8C(C9=CC=C(CCCCCCCC)S9)=C6S5)=C4N=C3C%10=CC=C(/C=N/C%11=C(F)C=CC=C%11F)N%10
756	POF2	S299	1.60 	1.60 	0.770 	5.250 	0.400 	75.8 	19.2 	3.90 	1010	4.78 	3.62 	1.63 	FC(C=CC=C1F)=C1/N=C/C(N2)=CC=C2C3=NC4=C(C)C=CC(C5=CC6=C(OCCCCCCCC)C(SC(C)=C7)=C7C(OCCCCCCCC)=C6S5)=C4N=C3C8=CC=C(/C=N/C9=C(F)C=CC=C9F)N8
757	MBDT1	S300	4.72 	4.64 	0.770 	10.750 	0.570 	125.3 	53.8 	2.33 	1151	5.54 	3.78 	1.76 	CC1=CC(C(OCC(CC)CCCC)=C(SC(C2=C(CCCCCCCC)C=C(C3=C(F)C(F)=C(C4=CC(CCCCCCCC)=C(C)S4)C5=C3N=C(C6=CC=CC7=CC=CC8=C67)C8=N5)S2)=C9)C9=C%10OCC(CC)CCCC)=C%10S1
758	MBDT2	S300	1.65 	1.54 	0.750 	4.410 	0.500 	124.7 	35.8 	3.49 	1371	5.43 	3.53 	1.90 	CC1=CC(C(OCC(CC)CCCC)=C(SC(C2=C(CCCCCCCC)C=C(C3=C(OCCCCCCCC)C(OCCCCCCCC)=C(C4=CC(CCCCCCCC)=C(C)S4)C5=C3N=C(C6=CC=CC7=CC=CC8=C67)C8=N5)S2)=C9)C9=C%10OCC(CC)CCCC)=C%10S1
759	PBTTPD	S301	5.98 	5.75 	0.900 	10.380 	0.640 	77.3 	44.7 	1.73 	583	5.51 	3.36 	1.77 	CC1=CC=C(C2=CC=C(C3=C4C(C(N(C(CCCCCCCC)CCCCCCCC)C4=O)=O)=C(C)S3)S2)S1
760	PTVTPD	S301	7.16 	6.97 	0.880 	12.320 	0.660 	57.8 	41.0 	1.41 	609	5.48 	3.32 	1.77 	CC1=CC=C(/C=C/C2=CC=C(C3=C4C(C(N(C(CCCCCCCC)CCCCCCCC)C4=O)=O)=C(C)S3)S2)S1
761	PBBTz-Cz	S302	0.95 	0.95 	0.740 	4.210 	0.300 	5.0 	2.8 	1.80 	1012	5.70 	3.20 	1.50 	CC1=CC(CCCCCCCC)=C(C2=NC3=CC4=C(N=C(C5=C(CCCCCCCC)C=C(C6=CC=C(C(C=CC(C)=C7)=C7N8C(CCCCCCCC)CCCCCCCC)C8=C6)S5)S4)C=C3S2)S1
762	BTT-DTFFBT	S303	5.61 	5.61 	0.780 	11.790 	0.610 	13.4 	11.0 	1.22 	1169	5.24 	3.54 	1.71 	CC1=CC2=C3C(SC(C(CCCCCCCCCCC)CCCCCCCCCCCC)=C3)=C4C(SC(C5=C(CC(CCCC)CC)C=C(C6=C(F)C(F)=C(C7=CC(CC(CC)CCCC)=C(C)S7)C8=NSN=C86)S5)=C4)=C2S1
763	PBBTZBT	S304	6.53 	6.53 	0.801 	12.430 	0.674 	107.0 	51.0 	2.10 	1693	5.70 	3.90 	1.80 	CC(S1)=CC(CCCCCCCCCCCC)=C1C2=NC3=CC4=C(N=C(C5=C(CCCCCCCCCCCC)C=C(C6=C(CC(CCCCCCCCCCCC)CCCCCCCCCC)C=C(C7=CC=C(C8=CC(CC(CCCCCCCCCCCC)CCCCCCCCCC)=C(C)S8)C9=NSN=C79)S6)S5)S4)C=C3S2
764	PCPDTBT	S305	3.50 	3.50 	0.650 	11.800 	0.456 	42.0 	28.0 	1.50 	564	5.30 	3.55 	1.40 	CC1=CC2=C(C(SC(C3=CC=C(C)C4=NSN=C43)=C5)=C5C2(CC(CC)CCCC)CC(CC)CCCC)S1
765	PCPDTFBT	S306	5.81 	5.81 	0.760 	15.000 	0.510 	36.0 	23.4 	1.54 	582	5.15 	3.71 	1.44 	CC1=CC2=C(C(SC(C3=CC(F)=C(C)C4=NSN=C34)=C5)=C5C2(CC(CCCC)CC)CC(CCCC)CC)S1
766	a-PTPTBT-SA	S307	6.41 	6.41 	0.850 	11.200 	0.672 	60.9 	24.3 	2.51 	1069	5.36 	3.52 	1.75 	CC1=CC2=C(C(C=C(C(C3=CC=C(CCCCCC)C=C3)(C4=CC=C(CCCCCC)C=C4)C5=C6SC(C7=CC=C(C)C8=NSN=C78)=C5)C6=C9)=C9C2(C%10=CC=C(CCCCCC)C=C%10)C%11=CC=C(CCCCCC)C=C%11)S1
767	PBTISi-C6	S308	6.29 	6.29 	0.825 	12.400 	0.606 	95.7 	29.0 	3.30 	763	5.45 	3.70 	1.75 	CC1=CC2=C(C(SC(C3=CC4=C(C(SC(C)=C5)=C5C(N(CCCCCC)C4=O)=O)S3)=C6)=C6[Si]2(CC(CCCC)CC)C[C@H](CCCC)CC)S1
768	PBTISi-C8	S308	6.41 	6.41 	0.803 	12.790 	0.623 	93.0 	30.0 	3.10 	791	5.43 	3.68 	1.75 	CC1=CC2=C(C(SC(C3=CC4=C(C(SC(C)=C5)=C5C(N(CCCCCCCC)C4=O)=O)S3)=C6)=C6[Si]2(CC(CCCC)CC)C[C@H](CCCC)CC)S1
769	PBTISi-EH	S308	5.54 	5.54 	0.834 	12.670 	0.531 	72.8 	26.0 	2.80 	791	5.42 	3.65 	1.77 	CC1=CC2=C(C(SC(C3=CC4=C(C(SC(C)=C5)=C5C(N(C[C@@H](CC)CCCC)C4=O)=O)S3)=C6)=C6[Si]2(CC(CCCC)CC)C[C@H](CCCC)CC)S1
770	PBTIGe-C6	S308	4.77 	4.77 	0.774 	11.960 	0.502 	78.3 	27.0 	2.90 	809	5.39 	3.64 	1.75 	CC1=CC2=C(C(SC(C3=CC4=C(C(SC(C)=C5)=C5C(N(CCCCCC)C4=O)=O)S3)=C6)=C6[Ge]2(CC(CCCC)CC)C[C@H](CCCC)CC)S1
771	PBTIGe-C8	S308	4.32 	4.32 	0.745 	11.620 	0.472 	67.5 	25.0 	2.70 	837	5.38 	3.63 	1.75 	CC1=CC2=C(C(SC(C3=CC4=C(C(SC(C)=C5)=C5C(N(CCCCCCCC)C4=O)=O)S3)=C6)=C6[Ge]2(CC(CCCC)CC)C[C@H](CCCC)CC)S1
772	PBTIGe-EH	S308	3.62 	3.62 	0.769 	9.970 	0.467 	41.4 	18.0 	2.30 	837	5.38 	3.62 	1.76 	CC1=CC2=C(C(SC(C3=CC4=C(C(SC(C)=C5)=C5C(N(C[C@@H](CC)CCCC)C4=O)=O)S3)=C6)=C6[Ge]2(CC(CCCC)CC)C[C@H](CCCC)CC)S1
773	PTPDSi-C8	S308	6.83 	6.83 	0.885 	11.800 	0.649 	52.2 	29.0 	1.80 	709	5.52 	3.79 	1.73 	CC1=CC2=C(C(SC(C3=C4C(C(N(CC(CC)CCCC)C4=O)=O)=C(C)S3)=C5)=C5[Si]2(CC(CCCC)CC)C[C@H](CCCC)CC)S1
774	PGeBTBT	S309	4.50 	4.50 	0.570 	18.600 	0.430 	98.0 	31.0 	3.16 	626	4.78 	3.31 	1.47 	CC1=CC2=C(C(SC(C3=CC=C(C)C4=NSN=C43)=C5)=C5[Ge]2(CC(CCCC)CC)C[C@H](CCCC)CC)S1
775	P-Si	S310	6.60 	6.60 	0.890 	11.500 	0.650 	52.7 	31.0 	1.70 	709	5.65 	3.92 	1.73 	CC1=CC2=C(C(SC(C3=C4C(C(N(CCCCCCCC)C4=O)=O)=C(C)S3)=C5)=C5[Si]2(CC(CCCC)CC)C[C@H](CCCC)CC)S1
776	P-Ge	S310	7.30 	7.30 	0.850 	12.600 	0.680 	81.6 	48.0 	1.70 	755	5.60 	3.91 	1.69 	CC1=CC2=C(C(SC(C3=C4C(C(N(CCCCCCCC)C4=O)=O)=C(C)S3)=C5)=C5[Ge]2(CC(CCCC)CC)C[C@H](CCCC)CC)S1
777	PGe1-C8	S311	1.50 	1.50 	0.530 	7.800 	0.360 	16.9 	8.9 	1.90 	626	5.21 	3.85 	1.33 	CC1=CC2=C(C(SC(C3=CC=C(C)C4=NSN=C43)=C5)=C5[Ge]2(CCCCCCCC)CCCCCCCC)S1
778	PGe1-EH	S311	2.90 	2.90 	0.520 	10.500 	0.530 	21.1 	12.4 	1.70 	626	5.22 	3.93 	1.43 	CC1=CC2=C(C(SC(C3=CC=C(C)C4=NSN=C43)=C5)=C5[Ge]2(CC(CCCC)CC)C[C@H](CCCC)CC)S1
779	PGe2	S311	4.10 	4.10 	0.800 	9.700 	0.530 	31.0 	16.3 	1.90 	755	5.66 	3.93 	1.67 	CC1=CC2=C(C(SC(C3=C4C(C(N(CCCCCCCC)C4=O)=O)=C(C)S3)=C5)=C5[Ge]2(CC(CCCC)CC)C[C@H](CCCC)CC)S1
780	PSDTTT	S312	5.40 	5.30 	0.690 	11.600 	0.660 	44.4 	13.1 	3.39 	1559	5.40 	3.60 	1.77 	CC1=CC2=C(C(SC(C3=NC(SC(C4=CC5=C(C(SC(C6=CC7=C(C(OCC(CCCC)CCCCCC)=C(C=C(C)S8)C8=C7OCC(CCCCCC)CCCC)S6)=C9)=C9[Si]5(CCCCCCCC)CCCCCCCC)S4)=N%10)=C%10S3)=C%11)=C%11[Si]2(CCCCCCCC)CCCCCCCC)S1
781	PzNDTTPD	S313	5.26 	5.26 	0.910 	9.030 	0.640 	56.9 	20.7 	2.75 	956	5.38 	3.43 	2.04 	CC1=CC(C=C(OCC(CC)CCCC)C2=C3C(OCC(CC)CCCC)=CC4=C2SC(C5=C(C(N(CC(CCCCCCCC)CCCCCCCCCC)C6=O)=O)C6=C(C)S5)=C4)=C3S1
782	PzNDTDTBT	S314	3.22 	3.22 	0.600 	8.880 	0.605 	57.4 	32.8 	1.75 	1191	5.15 	3.43 	1.76 	CC1=CC(C=C(OCC(CC)CCCC)C2=C3C(OCC(CC)CCCC)=CC4=C2SC(C5=CC=C(C6=C(OCCCCCCCCCCCC)C(OCCCCCCCCCCCC)=C(C7=CC=C(C)S7)C8=NSN=C86)S5)=C4)=C3S1
783	PzNDTDTBO	S314	5.07 	5.07 	0.740 	10.460 	0.655 	75.3 	50.0 	1.50 	1175	5.30 	3.38 	1.76 	CC1=CC(C=C(OCC(CC)CCCC)C2=C3C(OCC(CC)CCCC)=CC4=C2SC(C5=CC=C(C6=C(OCCCCCCCCCCCC)C(OCCCCCCCCCCCC)=C(C7=CC=C(C)S7)C8=NON=C86)S5)=C4)=C3S1
784	P1	S315	2.51 	2.51 	0.550 	11.990 	0.380 	17.0 	10.0 	1.70 	788	4.86 	3.26 	1.60 	CC1=CC(C=C(OCC(CCCC)CC)C2=C3C(OCC(CCCC)CC)=CC4=C2SC(C5=C6C(C=C(C(C(CC)CCCC)=O)S6)=C(C)S5)=C4)=C3S1
785	P2	S315	4.88 	4.88 	0.710 	13.520 	0.510 	42.0 	18.0 	2.33 	806	5.03 	3.34 	1.69 	CC1=CC(C=C(OCC(CCCC)CC)C2=C3C(OCC(CCCC)CC)=CC4=C2SC(C5=C6C(C(F)=C(C(C(CC)CCCC)=O)S6)=C(C)S5)=C4)=C3S1
786	PIDT-diphQ	S316	5.69 	5.69 	0.870 	10.900 	0.600 	165.0 	68.2 	2.42 	1215	5.33 	3.52 	1.81 	CC1=CC2=C(C(C=C(C(C3=CC=C(CCCCCC)C=C3)(C4=CC=C(CCCCCC)C=C4)C5=C6SC(C7=CC=C(C)C8=C7N=C(C9=CC=CC=C9)C(C%10=CC=CC=C%10)=N8)=C5)C6=C%11)=C%11C2(C%12=CC=C(CCCCCC)C=C%12)C%13=CC=C(CCCCCC)C=C%13)S1
787	PIDT-phanQ	S316	6.24 	6.24 	0.870 	11.200 	0.640 	234.0 	82.4 	2.84 	1213	5.28 	3.61 	1.67 	CC1=CC2=C(C(C=C(C(C3=CC=C(CCCCCC)C=C3)(C4=CC=C(CCCCCC)C=C4)C5=C6SC(C7=CC=C(C)C8=C7N=C(C9=C%10C=CC=C9)C(C%11=CC=CC=C%11%10)=N8)=C5)C6=C%12)=C%12C2(C%13=CC=C(CCCCCC)C=C%13)C%14=CC=C(CCCCCC)C=C%14)S1
788	PIDT-BTz	S317	2.77 	2.77 	0.900 	7.430 	0.414 	24.9 	13.6 	1.83 	1465	5.26 	2.80 	2.00 	CC1=CC2=C(C(C=C(C(CCCCCCCCCCCC)(CCCCCCCCCCCC)C3=C4SC(C5=CC=C(C6=C(CCCCCC)N=C(C7=NC(CCCCCC)=C(C8=CC=C(C)S8)S7)S6)S5)=C3)C4=C9)=C9C2(CCCCCCCCCCCC)CCCCCCCCCCCC)S1
789	PIDT-TTz	S317	5.79 	5.79 	0.890 	13.300 	0.489 	27.6 	17.4 	1.59 	1271	5.21 	2.94 	1.83 	CC1=CC2=C(C(C=C(C(CCCCCCCCCCCC)(CCCCCCCCCCCC)C3=C4SC(C5=CC=C(C6=NC(SC(C7=CC=C(C)S7)=N8)=C8S6)S5)=C3)C4=C9)=C9C2(CCCCCCCCCCCC)CCCCCCCCCCCC)S1
790	PIDT-TZ	S317	3.04 	3.04 	0.900 	8.850 	0.381 	13.3 	8.7 	1.53 	1211	5.22 	2.97 	1.82 	CC1=CC2=C(C(C=C(C(CCCCCCCCCCCC)(CCCCCCCCCCCC)C3=C4SC(C5=CC=C(C6=NN=C(C7=CC=C(C)S7)N=N6)S5)=C3)C4=C8)=C8C2(CCCCCCCCCCCC)CCCCCCCCCCCC)S1
791	PIDT-DTBT	S317	6.17 	6.17 	0.820 	13.270 	0.567 	21.3 	11.7 	1.82 	1265	5.24 	3.10 	1.68 	CC1=CC2=C(C(C=C(C(CCCCCCCCCCCC)(CCCCCCCCCCCC)C3=C4SC(C5=CC=C(C6=CC=C(C7=CC=C(C)S7)C8=NSN=C86)S5)=C3)C4=C9)=C9C2(CCCCCCCCCCCC)CCCCCCCCCCCC)S1
792	PIDSBT-OCH8	S318	2.60 	2.60 	0.760 	8.450 	0.410 	18.2 	10.7 	1.70 	1341	5.28 	3.45 	1.60 	CC1=CC2=C(C(C=C(C(C3=CC=C(OCCCCCCCC)C=C3)(C4=CC=C(OCCCCCCCC)C=C4)C5=C6[Se]C(C7=CC=C(C)C8=NSN=C78)=C5)C6=C9)=C9C2(C%10=CC=C(OCCCCCCCC)C=C%10)C%11=CC=C(OCCCCCCCC)C=C%11)[Se]1
793	PIDSFBT-OCH8	S318	1.90 	1.90 	0.860 	6.720 	0.320 	19.6 	11.5 	1.70 	1377	5.32 	3.57 	1.68 	CC1=CC2=C(C(C=C(C(C3=CC=C(OCCCCCCCC)C=C3)(C4=CC=C(OCCCCCCCC)C=C4)C5=C6[Se]C(C7=C(F)C(F)=C(C)C8=NSN=C78)=C5)C6=C9)=C9C2(C%10=CC=C(OCCCCCCCC)C=C%10)C%11=CC=C(OCCCCCCCC)C=C%11)[Se]1
794	PIDSBT-C6	S318	3.90 	3.90 	0.760 	11.240 	0.450 	21.6 	10.8 	2.00 	1164	5.28 	3.51 	1.60 	CC1=CC2=C(C(C=C(C(C3=CC=C(CCCCCC)C=C3)(C4=CC=C(CCCCCC)C=C4)C5=C6[Se]C(C7=CC=C(C)C8=NSN=C78)=C5)C6=C9)=C9C2(C%10=CC=C(CCCCCC)C=C%10)C%11=CC=C(CCCCCC)C=C%11)[Se]1
795	PIDSFBT-C6	S318	3.80 	3.80 	0.840 	9.670 	0.470 	14.9 	9.3 	1.60 	1200	5.38 	3.61 	1.63 	CC1=CC2=C(C(C=C(C(C3=CC=C(CCCCCC)C=C3)(C4=CC=C(CCCCCC)C=C4)C5=C6[Se]C(C7=C(F)C(F)=C(C)C8=NSN=C78)=C5)C6=C9)=C9C2(C%10=CC=C(CCCCCC)C=C%10)C%11=CC=C(CCCCCC)C=C%11)[Se]1
796	PIDT-DFBT	S319	6.02 	5.87 	0.970 	11.200 	0.554 	186.7 	61.4 	3.04 	1105	5.35 	3.40 	1.79 	CC1=CC2=C(C(C=C(C(C3=CC=C(CCCCCC)C=C3)(C4=CC=C(CCCCCC)C=C4)C5=C6SC(C7=C(F)C(F)=C(C)C8=NSN=C87)=C5)C6=C9)=C9C2(C%10=CC=C(CCCCCC)C=C%10)C%11=CC=C(CCCCCC)C=C%11)S1
797	PIDSe-DFBTL	S319	5.48 	5.17 	0.900 	12.100 	0.503 	66.5 	30.1 	2.21 	1200	5.34 	3.48 	1.68 	CC1=CC2=C(C(C=C(C(C3=CC=C(CCCCCC)C=C3)(C4=CC=C(CCCCCC)C=C4)C5=C6[Se]C(C7=C(F)C(F)=C(C)C8=NSN=C87)=C5)C6=C9)=C9C2(C%10=CC=C(CCCCCC)C=C%10)C%11=CC=C(CCCCCC)C=C%11)[Se]1
798	PIDSe-DFBTM	S319	6.11 	5.92 	0.890 	12.900 	0.532 	109.7 	46.3 	2.37 	1200	5.34 	3.47 	1.68 	CC1=CC2=C(C(C=C(C(C3=CC=C(CCCCCC)C=C3)(C4=CC=C(CCCCCC)C=C4)C5=C6[Se]C(C7=C(F)C(F)=C(C)C8=NSN=C87)=C5)C6=C9)=C9C2(C%10=CC=C(CCCCCC)C=C%10)C%11=CC=C(CCCCCC)C=C%11)[Se]1
799	PIDSe-DFBTH	S319	6.79 	6.61 	0.890 	13.700 	0.563 	127.9 	61.8 	2.07 	1200	5.33 	3.48 	1.68 	CC1=CC2=C(C(C=C(C(C3=CC=C(CCCCCC)C=C3)(C4=CC=C(CCCCCC)C=C4)C5=C6[Se]C(C7=C(F)C(F)=C(C)C8=NSN=C87)=C5)C6=C9)=C9C2(C%10=CC=C(CCCCCC)C=C%10)C%11=CC=C(CCCCCC)C=C%11)[Se]1
800	PDIDTBT	S320	0.76 	0.76 	0.700 	3.300 	0.330 	7.0 	5.0 	1.40 	871	5.51 	3.07 	2.09 	CC1=CC=C(C2=CC3=C(C(SC4=C5C(CCCCCCCC)(CCCCCCCC)C6=C4C=CC(C)=C6)=C5C3(CCCCCCCC)CCCCCCCC)C=C2)C7=NSN=C17
801	PTDIDT	S320	1.65 	1.65 	0.700 	5.300 	0.440 	5.0 	4.0 	1.25 	819	5.36 	3.23 	2.21 	CC1=CC(C2(CCCCCCCC)CCCCCCCC)=C(C=C1)C3=C2C(C4(CCCCCCCC)CCCCCCCC)=C(S3)C5=C4C=C(C=C5)C6=CC=C(C)S6
802	PDIDTDTBT	S320	2.00 	2.00 	0.680 	6.200 	0.470 	13.0 	7.0 	1.86 	1035	5.35 	3.32 	1.85 	CC1=CC(C2(CCCCCCCC)CCCCCCCC)=C(C=C1)C3=C2C(C4(CCCCCCCC)CCCCCCCC)=C(S3)C5=C4C=C(C=C5)C6=CC=C(C7=CC=C(C8=CC=C(C)S8)C9=NSN=C79)S6
803	PBSTBT	S321	3.66 	3.47 	0.810 	8.860 	0.488 	80.4 	38.5 	2.09 	909	5.32 	3.25 	1.80 	CC1=CC([Si]2(CCCCCCCC)CCCCCCCC)=C(S1)C(C2=C3)=CC4=C3C5=C([Si]4(CCCCCCCC)CCCCCCCC)C=C(C6=CC=C(C)C7=NSN=C76)S5
804	PBSTDTBT	S321	3.78 	3.64 	0.800 	8.800 	0.516 	35.4 	22.4 	1.58 	1072	5.25 	3.55 	1.70 	CC1=CC=C(C2=CC=C(C3=CC=C(C4=CC([Si](CCCCCCCC)(CCCCCCCC)C5=C6C=C7C(C(SC(C)=C8)=C8[Si]7(CCCCCCCC)CCCCCCCC)=C5)=C6S4)S3)C9=NSN=C29)S1
805	P-1	S322	4.30 	4.30 	0.880 	9.390 	0.520 	61.0 	30.0 	2.03 	909	5.50 	3.60 	1.96 	CC1=CC2=C(C3=CC([Si](CCCCCCCC)(CCCCCCCC)C4=C5SC(C6=CC=C(C)C7=NSN=C76)=C4)=C5C=C3[Si]2(CCCCCCCC)CCCCCCCC)S1
806	P-2	S322	1.40 	1.40 	0.630 	3.530 	0.650 	80.0 	29.0 	2.76 	1409	5.10 	3.70 	1.64 	CC(S1)=CC2=C1C3=C([Si]2(CCCCCCCC)CCCCCCCC)C=C(C([Si]4(CCCCCCCC)CCCCCCCC)=C3)C5=C4C=C(C6=CC=C(C(N(CCCCCCCCCCCC)C7=O)=C8C7=C(C9=CC=C(C)S9)N(CCCCCCCCCCCC)C8=O)S6)S5
807	PBDPTBT	S323	3.08 	3.08 	0.600 	10.340 	0.497 	10.1 	7.4 	1.37 	907	5.11 	3.25 	1.52 	CC1=CC(N2C(CCCCCCCC)CCCCCCCC)=C(S1)C(C2=C3)=CC4=C3C5=C(N4C(CCCCCCCC)CCCCCCCC)C=C(C6=CC=C(C)C7=NSN=C76)S5
808	PBDPTFPP	S323	3.72 	3.72 	0.750 	9.690 	0.512 	92.1 	26.4 	3.49 	1036	4.89 	3.41 	1.25 	CC1=CC(N2C(CCCCCCCC)CCCCCCCC)=C(S1)C(C2=C3)=CC4=C3C5=C(N4C(CCCCCCCC)CCCCCCCC)C=C(C6=C(C(N(CC(CC)CCCC)C7=O)=O)C7=C(C)S6)S5
809	PBDPTTPD	S323	1.34 	1.34 	0.560 	4.950 	0.485 	19.7 	12.3 	1.60 	1295	5.14 	3.13 	1.77 	CC1=CC(N2C(CCCCCCCC)CCCCCCCC)=C(S1)C(C2=C3)=CC4=C3C5=C(N4C(CCCCCCCC)CCCCCCCC)C=C(C6=CC=C(C7=C8C(C(N7CC(CC)CCCC)=O)=C(C9=CC=C(C)S9)N(CC(CC)CCCC)C8=O)S6)S5
810	PTAT-2	S324	0.37 	0.37 	0.770 	1.000 	0.460 	38.6 	24.1 	1.60 	1417	5.12 	3.32 	1.80 	FC1=C(COOCC(CCCC)CC)SC2=C(C)SC(C3=CC(C4=C5SC(CC(CCCCCCCCCC)CCCCCCCCCCCC)=C4)=C(S3)C6=C5C=C(C7=C(C8=C9SC(CC(CCCCCCCCCC)CCCCCCCCCCCC)=C8)C=C(C)S7)C9=C6)=C21
811	PTAT-3	S324	5.62 	5.62 	0.660 	15.000 	0.580 	47.1 	18.1 	2.60 	1080	5.04 	3.28 	1.76 	FC1=C(COOCC(CCCC)CC)SC2=C(C)SC(C3=CC(C4=C5SC(CC(CCCC)CCCCCC)=C4)=C(S3)C6=C5C=C(C7=C(C8=C9SC(CC(CCCC)CCCCCC)=C8)C=C(C)S7)C9=C6)=C21
812	PTAT-4	S324	2.98 	2.98 	0.620 	9.600 	0.500 	45.5 	18.2 	2.50 	1080	5.08 	3.31 	1.77 	FC1=C(COOCC(CCCC)CC)SC2=C(C)SC(C3=CC(C4=C5SC(CC(CC)CCCCCCCC)=C4)=C(S3)C6=C5C=C(C7=C(C8=C9SC(CC(CC)CCCCCCCC)=C8)C=C(C)S7)C9=C6)=C21
813	PTB-8	S324	2.78 	2.78 	0.830 	5.700 	0.590 	170.8 	83.3 	2.05 	900	5.24 	3.34 	1.90 	CC1=CC2=C(OCC(CCCC)CCCCCC)C(SC(C3=C(C(F)=C(COOCC(CC)CCCC)S4)C4=C(C)S3)=C5)=C5C(OCC(CCCCCC)CCCC)=C2S1
814	pDTTG-TPD	S325	7.20 	7.20 	0.810 	13.850 	0.640 	17.0 	12.1 	1.40 	867	5.68 	3.88 	1.75 	CC1=CC(SC2=C3[Ge](CC(CC)CCCC)(CC(CCCC)CC)C4=C2SC5=C4SC(C6=C(C(N(CCCCCCCC)C7=O)=O)C7=C(C)S6)=C5)=C3S1
815	PFDTPBT	S326	3.11 	3.11 	0.740 	8.370 	0.500 	55.0 	20.0 	2.70 	1079	5.11 	2.64 	2.15 	CC1=CC2=C(C(C3=NSN=C3C4=C5N(CCCCCCCCCCCC)C6=C4SC(C7=CC8=C(C(C=CC(C)=C9)=C9C8(CCCCCCCC)CCCCCCCC)C=C7)=C6)=C5N2CCCCCCCCCCCC)S1
816	PCDTPBT	S326	2.54 	2.54 	0.720 	7.470 	0.470 	121.0 	27.0 	4.47 	1094	5.06 	2.67 	2.13 	CC1=CC2=C(C(C3=NSN=C3C4=C5N(CCCCCCCCCCCC)C6=C4SC(C7=CC8=C(C(C=CC(C)=C9)=C9N8C(CCCCCCCC)CCCCCCCC)C=C7)=C6)=C5N2CCCCCCCCCCCC)S1
817	PCPDTDTPBT	S326	1.35 	1.35 	0.480 	6.230 	0.450 	58.5 	23.4 	2.50 	1091	4.90 	2.82 	1.77 	CC1=CC2=C(C(C3=NSN=C3C4=C5N(CCCCCCCCCCCC)C6=C4SC(C7=CC(C(CC(CC)CCCC)(CC(CCCC)CC)C8=C9SC(C)=C8)=C9S7)=C6)=C5N2CCCCCCCCCCCC)S1
818	PFDTPQX	S326	3.40 	3.40 	0.720 	8.620 	0.550 	70.0 	34.0 	2.17 	1225	5.06 	2.61 	2.19 	CC1=CC2=C(C(C(N=C(C3=CC=CC=C3)C(C4=CC=CC=C4)=N5)=C5C6=C7N(CCCCCCCCCCCC)C8=C6SC(C9=CC%10=C(C(C=CC(C)=C%11)=C%11C%10(CCCCCCCC)CCCCCCCC)C=C9)=C8)=C7N2CCCCCCCCCCCC)S1
819	PCDTPQX	S326	2.95 	2.95 	0.700 	8.270 	0.510 	50.9 	30.2 	1.68 	1240	5.02 	2.64 	2.18 	CC1=CC2=C(C(C(N=C(C3=CC=CC=C3)C(C4=CC=CC=C4)=N5)=C5C6=C7N(CCCCCCCCCCCC)C8=C6SC(C9=CC%10=C(C(C=CC(C)=C%11)=C%11N%10C(CCCCCCCC)CCCCCCCC)C=C9)=C8)=C7N2CCCCCCCCCCCC)S1
820	PCPDTDTPQX	S326	1.38 	1.38 	0.500 	5.640 	0.490 	36.1 	17.0 	2.10 	1237	4.88 	2.71 	1.85 	CC1=CC2=C(C(C(N=C(C3=CC=CC=C3)C(C4=CC=CC=C4)=N5)=C5C6=C7N(CCCCCCCCCCCC)C8=C6SC(C9=CC(C(CC(CC)CCCC)(CC(CCCC)CC)C%10=C%11SC(C)=C%10)=C%11S9)=C8)=C7N2CCCCCCCCCCCC)S1
821	PThTPTI	S327	7.80 	7.80 	0.870 	13.690 	0.656 	62.7 	28.5 	2.20 	883	5.42 	2.77 	1.86 	CC1=CC2=C(C3=CC(C(N(CC(CCCCCCCC)CCCCCC)C4=C5SC(C6=CC=C(C)S6)=C4)=O)=C5C=C3C(N2CC(CCCCCC)CCCCCCCC)=O)S1
822	PSeTPTI	S328	6.04 	6.04 	0.850 	11.100 	0.640 	122.5 	34.9 	3.51 	930	5.41 	2.88 	1.77 	CC1=CC2=C(C3=CC(C(N(CC(CCCCCCCC)CCCCCC)C4=C5SC(C6=CC=C(C)[Se]6)=C4)=O)=C5C=C3C(N2CC(CCCCCC)CCCCCCCC)=O)S1
823	PDTCTTTPD	S329	2.59 	2.59 	0.720 	8.350 	0.430 	44.0 	18.0 	2.44 	1436	5.30 	3.13 	1.72 	CC(S1)=C2C(C(N(CCCCCCCC)C2=O)=O)=C1C3=CC(C(C4=CC=C(OCCCCCCCC)C=C4)(C5=CC=C(OCCCCCCCC)C=C5)C6=C7SC8=C6SC9=C8C(C%10=CC=C(OCCCCCCCC)C=C%10)(C%11=CC=C(OCCCCCCCC)C=C%11)C%12=C9SC(C)=C%12)=C7S3
824	PDTCTTBT	S329	2.57 	2.57 	0.640 	8.030 	0.500 	31.0 	20.0 	1.55 	1307	5.08 	3.38 	1.51 	CC1=CC(C2(C3=CC=C(OCCCCCCCC)C=C3)C4=CC=C(OCCCCCCCC)C=C4)=C(S1)C5=C2C(S6)=C(S5)C7=C6C8=C(C7(C9=CC=C(OCCCCCCCC)C=C9)C%10=CC=C(OCCCCCCCC)C=C%10)C=C(C%11=CC=C(C)C%12=NSN=C%11%12)S8
825	PDTCTTPQX	S329	1.91 	1.91 	0.620 	7.330 	0.420 	14.4 	10.2 	1.41 	1451	5.04 	3.46 	1.48 	CC1=CC(C2(C3=CC=C(OCCCCCCCC)C=C3)C4=CC=C(OCCCCCCCC)C=C4)=C(S1)C5=C2C(S6)=C(S5)C7=C6C8=C(C7(C9=CC=C(OCCCCCCCC)C=C9)C%10=CC=C(OCCCCCCCC)C=C%10)C=C(C%11=C(N=C(C(C=CC=C%12)=C%12C%13=C%14C=CC=C%13)C%14=N%15)C%15=C(C)C=C%11)S8
826	P4TBT	S330	2.50 	2.50 	0.590 	9.100 	0.490 	50.0 	19.0 	2.60 	1130	5.20 	3.70 	1.50 	CC1=CC(C2(C3=CC=C(CCCCCC)C=C3)C4=CC=C(CCCCCC)C=C4)=C(S1)C5=C2C(S6)=C(S5)C7=C6C8=C(C7(C9=CC=C(CCCCCC)C=C9)C%10=CC=C(CCCCCC)C=C%10)C=C(C%11=CC=C(C)C%12=NSN=C%11%12)S8
827	Si4T-BT	S331	2.79 	2.79 	0.670 	9.690 	0.430 	53.0 	19.0 	2.80 	970	5.00 	3.40 	1.60 	CC1=CC([Si]2(CCCCCCCC)CCCCCCCC)=C(S1)C3=C2C(S4)=C(S3)C5=C4C6=C([Si]5(CCCCCCCC)CCCCCCCC)C=C(C7=CC=C(C)C8=NSN=C78)S6
828	Si4T-TPD	S331	3.46 	3.46 	0.800 	9.420 	0.460 	26.0 	21.0 	1.20 	1100	5.30 	3.60 	1.70 	CC1=CC([Si]2(CCCCCCCC)CCCCCCCC)=C(S1)C3=C2C(S4)=C(S3)C5=C4C6=C([Si]5(CCCCCCCC)CCCCCCCC)C=C(C7=C8C(C(N(CCCCCCCC)C8=O)=O)=C(C)S7)S6
829	Si4T-2FBT	S331	5.52 	5.52 	0.770 	14.070 	0.510 	58.0 	40.0 	1.50 	1006	5.10 	3.50 	1.60 	CC1=CC([Si]2(CCCCCCCC)CCCCCCCC)=C(S1)C3=C2C(S4)=C(S3)C5=C4C6=C([Si]5(CCCCCCCC)CCCCCCCC)C=C(C7=C(F)C(F)=C(C)C8=NSN=C87)S6
830	DTBTBT-Bz	S332	3.70 	3.70 	0.920 	6.780 	0.600 	132.0 	19.0 	6.95 	1187	5.20 	3.40 	1.80 	CC1=CC(C(CCCCCCCCCCCC)=C(CCCCCCCCCCCC)C2=C3SC4=C2SC5=C4C(CCCCCCCCCCCC)=C(CCCCCCCCCCCC)C6=C5SC(C7=CC=C(C)C8=NSN=C87)=C6)=C3S1
831	DTBTBT-T	S332	3.30 	3.30 	0.700 	8.100 	0.590 	77.0 	29.0 	2.66 	1135	4.90 	2.70 	2.20 	CC1=CC(C(CCCCCCCCCCCC)=C(CCCCCCCCCCCC)C2=C3SC4=C2SC5=C4C(CCCCCCCCCCCC)=C(CCCCCCCCCCCC)C6=C5SC(C7=CC=C(C)S7)=C6)=C3S1
832	DTBTBT-TT	S332	2.30 	2.30 	0.660 	6.410 	0.560 	17.0 	9.0 	1.89 	1191	4.90 	4.90 	2.20 	CC1=CC(C(CCCCCCCCCCCC)=C(CCCCCCCCCCCC)C2=C3SC4=C2SC5=C4C(CCCCCCCCCCCC)=C(CCCCCCCCCCCC)C6=C5SC(C7=CC(SC(C)=C8)=C8S7)=C6)=C3S1
833	DTAT-Bz	S332	2.70 	2.70 	0.940 	4.550 	0.640 	46.0 	19.0 	2.42 	1125	5.30 	3.50 	1.80 	CC1=CC(C(CCCCCCCCCCCC)=C(CCCCCCCCCCCC)C2=C3C=C4C(C(SC(C5=CC=C(C)C6=NSN=C65)=C7)=C7C(CCCCCCCCCCCC)=C4CCCCCCCCCCCC)=C2)=C3S1
834	PDITTBT	S333	2.70 	2.70 	0.880 	7.460 	0.414 	33.4 	19.0 	1.76 	1295	5.52 	3.23 	2.15 	CC1=CC=C2C(C(C3=CC=C(OCCCCCCCC)C=C3)(C4=CC=C(OCCCCCCCC)C=C4)C5=C2SC6=C5SC7=C6C(C8=CC=C(OCCCCCCCC)C=C8)(C9=CC=C(OCCCCCCCC)C=C9)C%10=C7C=CC(C%11=CC=C(C)C%12=NSN=C%11%12)=C%10)=C1
835	PDITTDTBT	S333	5.80 	5.80 	0.920 	10.710 	0.584 	17.0 	8.1 	2.10 	1459	5.40 	3.36 	1.87 	CC1=CC=C2C(C(C3=CC=C(OCCCCCCCC)C=C3)(C4=CC=C(OCCCCCCCC)C=C4)C5=C2SC6=C5SC7=C6C(C8=CC=C(OCCCCCCCC)C=C8)(C9=CC=C(OCCCCCCCC)C=C9)C%10=C7C=CC(C%11=CC=C(C%12=CC=C(C%13=CC=C(C)S%13)C%14=NSN=C%12%14)S%11)=C%10)=C1
836	PFDCTBT	S334	2.80 	2.80 	0.770 	9.500 	0.380 	16.0 	8.5 	1.89 	1557	5.32 	3.55 	1.76 	CC1=CC2=C(C(C=C(C(CCCCCCCC)(CCCCCCCC)C3=C4C=C5C(C(SC(C6=CC=C(C)C7=NSN=C76)=C8)=C8C5(C9=CC=C(OCC(CCCC)CC)C=C9)C%10=CC=C(OCC(CCCC)CC)C=C%10)=C3)C4=C%11)=C%11C2(C%12=CC=C(OCC(CCCC)CC)C=C%12)C%13=CC=C(OCC(CCCC)CC)C=C%13)S1
837	PCDCTBT	S334	3.70 	3.70 	0.800 	10.700 	0.430 	13.0 	8.2 	1.59 	1572	5.38 	3.61 	1.66 	CC1=CC2=C(C(C=C(N(C(CCCCCCCC)CCCCCCCC)C3=C4C=C5C(C(SC(C6=CC=C(C)C7=NSN=C76)=C8)=C8C5(C9=CC=C(OCC(CCCC)CC)C=C9)C%10=CC=C(OCC(CCCC)CC)C=C%10)=C3)C4=C%11)=C%11C2(C%12=CC=C(OCC(CCCC)CC)C=C%12)C%13=CC=C(OCC(CCCC)CC)C=C%13)S1
838	PCDCTBT-C8	S335	4.59 	4.59 	0.740 	10.300 	0.600 	61.0 	38.1 	1.60 	1204	5.31 	3.67 	1.64 	CC1=CC2=C(C(C=C(N(C(CCCCCCCC)CCCCCCCC)C3=C4C=C5C(C(SC(C6=CC=C(C)C7=NSN=C67)=C8)=C8C5(CCCCCCCC)CCCCCCCC)=C3)C4=C9)=C9C2(CCCCCCCC)CCCCCCCC)S1
839	PCDCTDTBT-C8	S335	3.53 	3.53 	0.740 	9.200 	0.520 	30.6 	14.1 	2.17 	1368	5.31 	3.65 	1.66 	CC1=CC2=C(C(C=C(N(C(CCCCCCCC)CCCCCCCC)C3=C4C=C5C(C(SC(C6=CC=C(C7=CC=C(C8=CC=C(C)S8)C9=NSN=C79)S6)=C%10)=C%10C5(CCCCCCCC)CCCCCCCC)=C3)C4=C%11)=C%11C2(CCCCCCCC)CCCCCCCC)S1
840	PCDCTDTDPP-C8	S335	2.35 	2.35 	0.700 	6.700 	0.500 	20.2 	18.0 	1.12 	1592	5.24 	3.87 	1.37 	CC1=CC2=C(C(C=C(N(C(CCCCCCCC)CCCCCCCC)C3=C4C=C5C(C(SC(C6=CC=C(C7=C8C(C(N7CCCCCCCC)=O)=C(C9=CC=C(C)S9)N(CCCCCCCC)C8=O)S6)=C%10)=C%10C5(CCCCCCCC)CCCCCCCC)=C3)C4=C%11)=C%11C2(CCCCCCCC)CCCCCCCC)S1
841	PCDCTQX-C8	S335	1.80 	1.80 	0.780 	5.800 	0.400 	14.2 	5.6 	2.53 	1350	5.25 	3.53 	1.72 	CC1=CC2=C(C(C=C(N(C(CCCCCCCC)CCCCCCCC)C3=C4C=C5C(C(SC(C6=CC=C(C)C7=C6N=C(C8=CC=CC=C8)C(C9=CC=CC=C9)=N7)=C%10)=C%10C5(CCCCCCCC)CCCCCCCC)=C3)C4=C%11)=C%11C2(CCCCCCCC)CCCCCCCC)S1
842	PFDCTBT-C8	S336	7.00 	7.00 	0.830 	12.570 	0.668 	94.7 	33.0 	2.87 	1189	5.30 	3.55 	1.71 	CC1=CC2=C(C(C=C(C(CCCCCCCC)(CCCCCCCC)C3=C4C=C5C(C(SC(C6=CC=C(C)C7=NSN=C76)=C8)=C8C5(CCCCCCCC)CCCCCCCC)=C3)C4=C9)=C9C2(CCCCCCCC)CCCCCCCC)S1
843	PDTPCBT	S337	2.60 	2.60 	0.500 	10.500 	0.499 	44.0 	36.4 	1.21 	982	4.76 	3.29 	1.50 	CC1=CC2=C(C(C=C(N(C(CCCCCCCC)CCCCCCCC)C3=C4C=C5C(C(SC(C6=CC=C(C)C7=NSN=C76)=C8)=C8N5CC(CC)CCCC)=C3)C4=C9)=C9N2CC(CC)CCCC)S1
844	PDTCCBT	S337	4.60 	4.60 	0.740 	10.300 	0.600 	61.0 	38.1 	1.60 	1204	5.31 	3.67 	1.64 	CC1=CC2=C(C(C=C(N(C(CCCCCCCC)CCCCCCCC)C3=C4C=C5C(C(SC(C6=CC=C(C)C7=NSN=C76)=C8)=C8C5(CCCCCCCC)CCCCCCCC)=C3)C4=C9)=C9C2(CCCCCCCC)CCCCCCCC)S1
845	PSiFDCTPD	S338	2.80 	2.70 	0.840 	7.300 	0.440 	34.2 	16.3 	2.10 	1470	5.31 	3.63 	1.88 	CC1=CC2=C(C(C=C([Si](CCCCCCCC)(CCCCCCCC)C3=C4C=C5C(C(SC(C6=C7C(C(N(CCCCCCCC)C7=O)=O)=C(C)S6)=C8)=C8C5(C9=CC=C(CCCCC)C=C9)C%10=CC=C(CCCCC)C=C%10)=C3)C4=C%11)=C%11C2(C%12=CC=C(CCCCC)C=C%12)C%13=CC=C(CCCCC)C=C%13)S1
846	PSiFDCTBT	S338	4.30 	4.20 	0.860 	8.800 	0.560 	93.5 	37.4 	2.50 	1341	5.32 	3.71 	1.76 	CC1=CC2=C(C(C=C([Si](CCCCCCCC)(CCCCCCCC)C3=C4C=C5C(C(SC(C6=CC=C(C)C7=NSN=C76)=C8)=C8C5(C9=CC=C(CCCCC)C=C9)C%10=CC=C(CCCCC)C=C%10)=C3)C4=C%11)=C%11C2(C%12=CC=C(CCCCC)C=C%12)C%13=CC=C(CCCCC)C=C%13)S1
847	PSiFDCTDPP	S338	1.50 	1.48 	0.790 	3.780 	0.495 	16.6 	10.4 	1.60 	1729	5.26 	3.85 	1.57 	CC1=CC2=C(C(C=C([Si](CCCCCCCC)(CCCCCCCC)C3=C4C=C5C(C(SC(C6=CC=C(C(N(CC(CC)CCCC)C7=O)=C8C7=C(C9=CC=C(C)S9)N(CC(CC)CCCC)C8=O)S6)=C%10)=C%10C5(C%11=CC=C(CCCCC)C=C%11)C%12=CC=C(CCCCC)C=C%12)=C3)C4=C%13)=C%13C2(C%14=CC=C(CCCCC)C=C%14)C%15=CC=C(CCCCC)C=C%15)S1
848	PBDCPDT-TPD	S339	6.60 	6.60 	0.870 	12.210 	0.622 	75.0 	24.5 	3.06 	1486	5.36 	3.20 	1.88 	CC1=CC2=C(C(SC3=C4C=C5C(C(C(C6=CC=C(OCCCCCCCC)C=C6)(C7=CC=C(OCCCCCCCC)C=C7)C8=C9SC(C%10=C%11C(C(N(CCCCCCCC)C%11=O)=O)=C(C)S%10)=C8)=C9S5)=C3)=C4C2(C%12=CC=C(OCCCCCCCC)C=C%12)C%13=CC=C(OCCCCCCCC)C=C%13)S1
849	PBDCPDT?FBT	S340	5.76 	5.76 	0.810 	12.820 	0.555 	74.2 	49.9 	1.48 	1393	5.35 	3.48 	1.67 	CC1=CC2=C(C(SC3=C4C=C5C(C(C(C6=CC=C(OCCCCCCCC)C=C6)(C7=CC=C(OCCCCCCCC)C=C7)C8=C9SC(C%10=C(F)C(F)=C(C)C%11=NSN=C%11%10)=C8)=C9S5)=C3)=C4C2(C%12=CC=C(OCCCCCCCC)C=C%12)C%13=CC=C(OCCCCCCCC)C=C%13)S1
850	PIDTTBT	S341	3.80 	3.80 	0.840 	8.320 	0.550 	28.2 	16.6 	1.70 	1357	5.30 	3.40 	1.69 	CC1=CC=C(C2=CC(S3)=C(S2)C4=C3C5=CC(C6(C7=CC=C(OCCCCCCCC)C=C7)C8=CC=C(OCCCCCCCC)C=C8)=C(C=C5C4(C9=CC=C(OCCCCCCCC)C=C9)C%10=CC=C(OCCCCCCCC)C=C%10)C%11=C6C(S%12)=C(S%11)C=C%12C)C%13=NSN=C1%13
851	PIDTTFBT	S341	4.20 	4.20 	0.900 	10.080 	0.460 	28.8 	24.0 	1.20 	1393	5.43 	3.50 	1.77 	CC1=C(F)C(F)=C(C2=CC(S3)=C(S2)C4=C3C5=CC(C6(C7=CC=C(OCCCCCCCC)C=C7)C8=CC=C(OCCCCCCCC)C=C8)=C(C=C5C4(C9=CC=C(OCCCCCCCC)C=C9)C%10=CC=C(OCCCCCCCC)C=C%10)C%11=C6C(S%12)=C(S%11)C=C%12C)C%13=NSN=C1%13
852	PIDTTTPD	S341	4.30 	4.30 	0.900 	7.990 	0.600 	62.6 	31.3 	2.00 	1486	5.45 	3.18 	1.95 	CC1=CC(SC2=C3C(C4=CC=C(OCCCCCCCC)C=C4)(C5=CC=C(OCCCCCCCC)C=C5)C6=C2C=C(C(C7=CC=C(OCCCCCCCC)C=C7)(C8=CC=C(OCCCCCCCC)C=C8)C9=C%10SC%11=C9SC(C%12=C(C(N(CCCCCCCC)C%13=O)=O)C%13=C(C)S%12)=C%11)C%10=C6)=C3S1
853	PIDTT-DFBT	S342	7.03 	7.03 	0.950 	12.210 	0.610 	61.9 	24.0 	2.58 	1216	5.30 	3.50 	1.78 	CC1=CC2=C(C(C(C3=CC=C(CCCCCC)C=C3)(C4=CC=C(CCCCCC)C=C4)C5=C6C=C7C(C(SC8=C9SC(C%10=C(F)C(F)=C(C)C%11=NSN=C%11%10)=C8)=C9C7(C%12=CC=C(CCCCCC)C=C%12)C%13=CC=C(CCCCCC)C=C%13)=C5)=C6S2)S1
854	PTPTPTBT	S343	5.90 	5.90 	0.760 	12.100 	0.640 	50.7 	30.0 	1.69 	1875	5.24 	3.38 	1.73 	CC1=CC=C(C2=CC(C(C3=CC=C(OCCCCCCCC)C=C3)(C4=CC=C(OCCCCCCCC)C=C4)C5=C6C=C7C(C(SC8=C9C(CCCCCCCC)(CCCCCCCC)C%10=CC%11=C(C(C%12=CC=C(OCCCCCCCC)C=C%12)(C%13=CC=C(OCCCCCCCC)C=C%13)C%14=C%11SC(C)=C%14)C=C8%10)=C9C7(CCCCCCCC)CCCCCCCC)=C5)=C6S2)C%15=NSN=C1%15
855	PTPTPTQX	S343	4.70 	4.70 	0.740 	10.200 	0.620 	54.4 	34.0 	1.60 	2021	5.21 	3.30 	1.80 	CC1=C(N=C(C2=CC=CC=C2)C(C3=CC=CC=C3)=N4)C4=C(C5=CC(C(C6=CC=C(OCCCCCCCC)C=C6)(C7=CC=C(OCCCCCCCC)C=C7)C8=C9C=C%10C(C(SC%11=C%12C(CCCCCCCC)(CCCCCCCC)C%13=CC%14=C(C(C%15=CC=C(OCCCCCCCC)C=C%15)(C%16=CC=C(OCCCCCCCC)C=C%16)C%17=C%14SC(C)=C%17)C=C%11%13)=C%12C%10(CCCCCCCC)CCCCCCCC)=C8)=C9S5)C=C1
856	PIDTCPDT-DFBT	S344	6.46 	6.32 	0.750 	14.590 	0.590 	42.1 	19.6 	2.15 	2045	5.05 	3.28 	1.59 	CC1=C(F)C(F)=C(C(S2)=CC3=C2C(S4)=C(C3(C5=CC=C(CCCCCC)C=C5)C6=CC=C(CCCCCC)C=C6)C7=C4C(C8(C9=CC=C(CCCCCC)C=C9)C%10=CC=C(CCCCCC)C=C%10)=C(S7)C(C8=C%11)=CC%12=C%11C(S%13)=C(C%12(C%14=CC=C(CCCCCC)C=C%14)C%15=CC=C(CCCCCC)C=C%15)C%16=C%13C(C(C%17=CC=C(CCCCCC)C=C%17)(C%18=CC=C(CCCCCC)C=C%18)C%19=C%20SC(C)=C%19)=C%20S%16)C%21=NSN=C1%21
857	PIDTT-T-DFBT	S344	5.26 	5.14 	0.920 	10.400 	0.540 	32.9 	17.3 	1.90 	1549	5.15 	3.20 	1.77 	CC1=CC(CCCCCC)=C(S1)C2=CC3=C(C(C(C4=CC=C(CCCCCC)C=C4)(C5=CC=C(CCCCCC)C=C5)C6=C7C=C8C(C(SC9=C%10SC(C%11=C(CCCCCC)C=C(C%12=C(F)C(F)=C(C)C%13=NSN=C%13%12)S%11)=C9)=C%10C8(C%14=CC=C(CCCCCC)C=C%14)C%15=CC=C(CCCCCC)C=C%15)=C6)=C7S3)S2
858	PCPDTDFBT	S345	5.60 	5.60 	0.850 	12.600 	0.520 	50.0 	20.0 	2.50 	600	5.34 	3.52 	1.51 	CC1=CC2=C(C(SC(C3=C(F)C(F)=C(C)C4=NSN=C34)=C5)=C5C2(CC(CC)CCCC)CC(CC)CCCC)S1
859	PDTPDFBT	S345	7.90 	7.90 	0.680 	17.800 	0.650 	50.0 	20.0 	2.50 	672	5.26 	3.61 	1.38 	CC1=CC(C(CCC(CCCC(C)C)C)(CCC(CCCC(C)C)C)O2)=C(C3=C2C=C(C4=C(F)C(F)=C(C)C5=NSN=C45)S3)S1
860	PBDT-BOZ	S346	6.05 	6.05 	0.887 	13.600 	0.508 	179.8 	47.2 	3.81 	676	5.34 	3.45 	1.68 	CC1=CC2=C(C(OC(CCCCC)CCCCC)=C(C=C(C3=CC=C(C)C4=NON=C43)S5)C5=C2OC(CCCCC)CCCCC)S1
861	PCzDBSe	S347	2.58 	2.58 	0.750 	7.230 	0.450 	17.0 	14.0 	1.21 	779	5.28 	3.55 	1.73 	CC1=CC(N(C(CCCCCCCC)CCCCCCCC)C2=C3C=CC(C4=CC=C(C5=CC=C(C6=CC=C(C)S6)C7=N[Se]N=C75)S4)=C2)=C3C=C1
862	PF-DTBTA	S348	1.30 	1.30 	1.000 	2.640 	0.515 	20.2 	8.7 	2.32 	868	5.67 	3.43 	2.24 	CC1=CC(C(CCCCCCCC)(CCCCCCCC)C2=C3C=CC(C4=CC=C(C5=CC=C(C6=CC=C(C)S6)C7=NN(CCCCCCCCCCCC)N=C75)S4)=C2)=C3C=C1
863	PCz-DTBTA	S348	2.75 	2.75 	0.900 	4.680 	0.653 	296.0 	107.2 	2.76 	883	5.54 	3.36 	2.18 	CC1=CC(N(C(CCCCCCCC)CCCCCCCC)C2=C3C=CC(C4=CC=C(C5=CC=C(C6=CC=C(C)S6)C7=NN(CCCCCCCCCCCC)N=C75)S4)=C2)=C3C=C1
864	PPh-DTBTA	S348	1.39 	1.39 	0.550 	4.500 	0.561 	18.3 	8.7 	2.11 	812	5.20 	3.33 	1.87 	CC(S1)=CC=C1C(C2=NN(CCCCCCCCCCCC)N=C23)=CC=C3C(S4)=CC=C4C5=C(OCCCCCCCC)C=C(C)C(OCCCCCCCC)=C5
865	PCDTMBI	S349	3.12 	3.12 	0.650 	10.000 	0.480 	182.0 	28.5 	6.40 	741	5.47 	3.82 	1.64 	CC1=CC(N(C(CCCCCCCC)CCCCCCCC)C2=C3C=CC(C4=CC=C(C5=CC=C(C6=CC=C(C)S6)C7=NC(C)(C)N=C75)S4)=C2)=C3C=C1
866	PCPPDTMBI	S349	0.67 	0.67 	0.470 	4.480 	0.320 	39.8 	15.2 	2.60 	750	5.54 	3.88 	1.66 	CC(S1)=CC=C1C(C2=NC(C)(C)N=C23)=CC=C3C(S4)=CC=C4C5=CC6=C(C(C(C7(CC(CC)CCCC)CC(CC)CCCC)=CC(C)=C8)=C8C=C6)C7=C5
867	PFDTMBI	S349	0.42 	0.42 	0.560 	2.440 	0.310 	12.7 	8.1 	1.60 	726	5.61 	3.97 	1.64 	CC(S1)=CC=C1C(C2=NC(C)(C)N=C23)=CC=C3C(S4)=CC=C4C5=CC=C(C6=CC=C(C)C=C6C7(CC(CC)CCCC)CC(CC)CCCC)C7=C5
868	N-P7	S350	5.50 	5.50 	0.990 	9.720 	0.574 	39.5 	16.6 	2.38 	862	5.37 	3.42 	1.95 	CC1=CC=C(C2=CC=C(C3=CC=C(C4=CC(C(CCCCCCCC)(CCCCCCCC)C5=C6C=CC(C)=C5)=C6C=C4)S3)C7=C2N=C(C8=CC=CC=C8)C(C9=CC=CC=C9)=N7)S1
869	PECz-DTQx	S351	6.07 	6.07 	0.810 	11.400 	0.658 	50.7 	24.3 	2.09 	1160	5.15 	3.45 	1.70 	CC1=CC2=C(C3=C4C=C(C5=CC=C(C6=C(N=C(C7=CC=C(OCCCCCCCC)C=C7)C(C8=CC=C(OCCCCCCCC)C=C8)=N9)C9=C(C%10=CC=C(C)S%10)C=C6)S5)C=C3CC2)C(N4C(CCCCCCCC)CCCCCCCC)=C1
