Repository: DataScienceUWMSE/SOM_OPV

# SOM_OPV

This repo provides code and notebooks for sompy project. You can find more detailed information from this publication.

### Prerequisites

You need to download anaconda and install python packages in the requirement.txt file using command below:

```
pip install -r requirement.txt
```

## Content

In the `Data` folder, the `compdata_classificatiion_des.csv` is the data file with molecular descriptors appened to it (More than 1800 descriptors are appended, and you can do feature selection based on them).

File: Data/compdata.txt (part 6 of 7)
ID No.	Nickname	Ref. No	PCE_max(%)	PCE_ave(%)	Voc (V)	Jsc (mA cm^2)	FF	Mw (kg mol^-1)	Mn (kg mol^-1)	PDI (=Mw/Mn)	Monomer (g mol^-1)	-HOMO (eV)	-LUMO (eV)	bandgap(eV)	SMILES
870	TQ1	S352	6.00 	6.00 	0.890 	10.500 	0.640 	106.6 	41.0 	2.60 	648	5.70 	3.30 	1.70 	CC1=CC=C(C2=C(N=C(C3=CC(OCCCCCCCC)=CC=C3)C(C4=CC=CC(OCCCCCCCC)=C4)=N5)C5=C(C)C=C2)S1
871	PTT-DPP (P1)	S353	5.40 	5.40 	0.580 	15.000 	0.610 	75.0 	14.0 	5.40 	1083	5.06 	3.68 	1.56 	O=C1C(C(C(N2CC(CCCCCCCC)CCCCCCCCCC)=O)=C(C3=CC4=C(C=C(C5=CC=C(C)S5)S4)S3)N1CC(CCCCCCCCCC)CCCCCCCC)=C2C6=CC7=C(C=C(C)S7)S6
872	PTT-DPP (P2)	S353	3.00 	3.00 	0.570 	8.900 	0.590 	78.0 	16.0 	4.90 	1001	5.04 	3.76 	1.58 	O=C1C(C(C(N2CC(CCCCCCCC)CCCCCCCCCC)=O)=C(C3=CC4=C(C=C(C)S4)S3)N1CC(CCCCCCCCCC)CCCCCCCC)=C2C5=CC6=C(C=C(C)S6)S5
873	PDTSTTz	S354	5.59 	5.59 	0.770 	11.900 	0.610 	13.8 	8.7 	1.59 	918	5.06 	2.81 	1.81 	CC1=CC(CCCCCC)=C(C2=NC(SC(C3=C(CCCCCC)C=C(C4=CC5=C(C(SC(C)=C6)=C6[Si]5(CC(CC)CCCC)CC(CC)CCCC)S4)S3)=N7)=C7S2)S1
874	P1	S355	0.30 	0.30 	0.820 	1.240 	0.296 	252.6 	73.7 	3.40 	932	5.44 	2.91 	2.21 	CC1=CC=C(C2=C(CCCCCC)N=C(C3=NC(CCCCCC)=C(C4=CC=C(C5=CC6=C(C(C=CC(C)=C7)=C7N6C(CCCCCCCC)CCCCCCCC)C=C5)S4)S3)S2)S1
875	P2	S355	0.06 	0.06 	0.280 	0.510 	0.337 	9.3 	4.6 	1.78 	817	4.76 	2.79 	1.68 	CC1=CC=C(C2=C(CCCCCC)N=C(C3=NC(CCCCCC)=C(C4=CC=C(C5=CC(N(CC(CCCC)CC)C6=C7SC(C)=C6)=C7S5)S4)S3)S2)S1
876	P3	S355	2.86 	2.86 	0.680 	7.850 	0.535 	9.5 	5.6 	1.70 	944	5.18 	3.09 	1.85 	CC1=CC=C(C2=C(CCCCCC)N=C(C3=NC(CCCCCC)=C(C4=CC=C(C5=CC([Si](CC(CCCC)CC)(CC(CC)CCCC)C6=C7SC(C)=C6)=C7S5)S4)S3)S2)S1
877	PCPDTTTz	S356	5.40 	5.40 	0.750 	12.200 	0.590 	28.2 	20.0 	1.41 	786	5.34 	3.48 	1.68 	CC1=C(CCCCCC)C=C(C2=NN=C(C3=CC(CCCCCC)=C(C4=CC(C(CCCCCC)(CCCCCC)C5=C6SC(C)=C5)=C6S4)S3)N=N2)S1
878	PDTSNTDO.	S357	5.21 	5.21 	0.880 	9.240 	0.640 	16.3 	11.7 	1.39 	742	5.42 	3.46 	1.65 	CC1=CC([Si](C(CC)CCCCC)(C(CCCCC)CC)C2=C3SC(C4=C5C(C(C(C=C(CCCCCC)C=C6)=C6C5=O)=O)=C(C)S4)=C2)=C3S1
879	PSiF-DBT	S358	5.40 	5.40 	0.900 	9.500 	0.507 	331.8 	79.0 	4.20 	732	5.39 	3.57 	1.82 	CC1=CC([Si](CCCCCCCC)(CCCCCCCC)C2=C3C=CC(C4=CC=C(C5=CC=C(C6=CC=C(C)S6)C7=NSN=C57)S4)=C2)=C3C=C1
880	PDTPBT-C8	S359	1.23 	1.23 	0.430 	6.190 	0.460 	20.3 	14.9 	1.37 	579	4.89 	3.08 	1.41 	CC1=CC2=C(C(SC(C3=CC=C(C)C4=NSN=C43)=C5)=C5N2C(CCCCCCCC)CCCCCCCC)S1
881	PDTPBT-C6	S359	2.06 	2.06 	0.430 	11.100 	0.430 	21.7 	15.6 	1.36 	523	4.86 	3.07 	1.42 	CC1=CC2=C(C(SC(C3=CC=C(C)C4=NSN=C43)=C5)=C5N2C(CCCCCC)CCCCCC)S1
882	PDTPBT-C5	S359	2.80 	2.80 	0.540 	11.900 	0.440 	29.2 	17.9 	1.63 	495	4.81 	3.08 	1.43 	CC1=CC2=C(C(SC(C3=CC=C(C)C4=NSN=C43)=C5)=C5N2C(CCCCC)CCCCC)S1
883	PDTC	S360	3.74 	3.74 	0.800 	10.040 	0.470 	20.2 	16.0 	1.26 	693	5.43 	3.25 	1.67 	CC1=CC2=C(C(SC(C3=C(C(N(CCCCCCCC)C4=O)=O)C4=C(C)S3)=C5)=C5C2(CC(CC)CCCC)CC(CCCC)CC)S1
884	PDTSi	S360	2.13 	2.13 	0.850 	6.580 	0.370 	19.4 	13.6 	1.43 	709	5.44 	3.17 	1.70 	CC1=CC2=C(C(SC(C3=C(C(N(CCCCCCCC)C4=O)=O)C4=C(C)S3)=C5)=C5[Si]2(CC(CC)CCCC)CC(CCCC)CC)S1
885	PDTP	S360	1.69 	1.69 	0.760 	4.690 	0.530 	13.7 	10.6 	1.29 	708	5.16 	3.08 	1.59 	CC1=CC2=C(C(SC(C3=C(C(N(CCCCCCCC)C4=O)=O)C4=C(C)S3)=C5)=C5N2C(CC(CC)CCCC)CC(CCCC)CC)S1
886	P1	S361	0.80 	0.80 	0.360 	4.200 	0.536 	12.0 	7.0 	1.71 	991	4.90 	3.50 	1.40 	CC1=CC=C(C2=CC3=C(C4=CC(N(CC(CCCCCCCCCC)CCCCCCCC)C5=C6SC(C)=C5)=C6C=C4N3CC(CCCCCCCCCC)CCCCCCCC)S2)C7=NSN=C71
887	P2	S361	0.70 	0.70 	0.440 	3.690 	0.400 	25.0 	11.0 	2.27 	1027	4.90 	3.40 	1.50 	CC1=C(F)C(F)=C(C2=CC3=C(C4=CC(N(CC(CCCCCCCCCC)CCCCCCCC)C5=C6SC(C)=C5)=C6C=C4N3CC(CCCCCCCCCC)CCCCCCCC)S2)C7=NSN=C71
888	P3	S361	1.10 	1.10 	0.580 	4.040 	0.478 	28.0 	12.0 	2.33 	1120	5.10 	3.40 	1.70 	CC(S1)=CC2=C1C3=C(N2CC(CCCCCCCCCC)CCCCCCCC)C=C(C(N4CC(CCCCCCCCCC)CCCCCCCC)=C3)C5=C4C=C(S5)C6=C7C(C(N(CCCCCCCC)C7=O)=O)=C(C)S6
889	P4	S361	2.50 	2.50 	0.770 	4.620 	0.688 	57.0 	22.0 	2.59 	1383	5.10 	3.50 	1.60 	CC(S1)=CC2=C1C3=C(N2CC(CCCCCCCCCC)CCCCCCCC)C=C(C(N4CC(CCCCCCCCCC)CCCCCCCC)=C3)C5=C4C=C(S5)C6=C7C(C(N(CC(CC)CCCC)C7=O)=O)=C(C8=C(C(N(CC(CC)CCCC)C9=O)=O)C9=C(C)S8)S6
890	PBBTz-PT	S362	2.30 	2.16 	0.761 	5.910 	0.480 	65.0 	27.0 	2.41 	1694	5.54 	3.84 	1.70 	CC(S1)=CC(CCCCCCCCCCCC)=C1C2=NC3=CC4=C(N=C(C5=C(CCCCCCCCCCCC)C=C(C6=C(CC(CCCCCCCCCCCC)CCCCCCCCCC)C=C(C7=CN=C(C8=CC(CC(CCCCCCCCCCCC)CCCCCCCCCC)=C(C)S8)C9=NSN=C79)S6)S5)S4)C=C3S2
891	PBBTz-FT	S362	6.37 	6.21 	0.881 	10.880 	0.649 	237.0 	107.0 	2.21 	1729	5.42 	3.69 	1.73 	CC(S1)=CC(CCCCCCCCCCCC)=C1C2=NC3=CC4=C(N=C(C5=C(CCCCCCCCCCCC)C=C(C6=C(CC(CCCCCCCCCCCC)CCCCCCCCCC)C=C(C7=C(F)C(F)=C(C8=CC(CC(CCCCCCCCCCCC)CCCCCCCCCC)=C(C)S8)C9=NSN=C79)S6)S5)S4)C=C3S2
892	HMPBDT	S363	0.10 	0.10 	0.760 	0.340 	0.400 	21.5 	11.0 	1.96 	830	5.70 	2.65 	2.31 	CC1=CC2=C(C(SC(C)=C3)=C3C(C4=CC=C(CC(CCCCCCCC)CCCCCC)S4)=C2C5=CC=C(CC(CCCCCC)CCCCCCCC)S5)S1
893	PBDTBT	S363	0.60 	0.60 	0.720 	2.060 	0.420 	11.9 	10.1 	1.18 	964	5.34 	3.16 	1.78 	CC1=CC2=C(C(SC(C3=CC=C(C)C4=NSN=C43)=C5)=C5C(C6=CC=C(CC(CCCCCCCC)CCCCCC)S6)=C2C7=CC=C(CC(CCCCCC)CCCCCCCC)S7)S1
894	HMPQTN	S364	2.03 	2.03 	0.760 	5.020 	0.531 	17.6 	8.0 	2.20 	828	5.39 	2.72 	2.00 	CC1=CC2=C(C(SC(C)=C3)=C3C(C4=C5C=C(CC(CCCCCCCC)CCCCCC)S4)=C2C6=C5C=C(CC(CCCCCC)CCCCCCCC)S6)S1
895	PQTNBT	S364	2.06 	2.06 	0.720 	5.690 	0.503 	10.2 	6.1 	1.68 	962	5.38 	3.34 	1.61 	CC1=CC2=C(C(SC(C3=CC=C(C)C4=NSN=C43)=C5)=C5C(C6=C7C=C(CC(CCCCCCCC)CCCCCC)S6)=C2C8=C7C=C(CC(CCCCCC)CCCCCCCC)S8)S1
896	PFTTQx	S365	4.40 	4.40 	0.900 	7.400 	0.590 	22.6 	10.8 	2.09 	1099	5.26 	3.40 	1.86 	CC1=CC(C(CCCCCCCC)(CCCCCCCC)C2=CC(C3=CC=C(C4=CC=C(C5=CC=C(C)S5)C6=C4N=C(C7=CC=C(CCCCCCCC)S7)C(C8=CC=C(CCCCCCCC)S8)=N6)S3)=CC=C29)=C9C=C1
897	PFTTPz	S365	2.10 	2.10 	0.850 	4.700 	0.510 	31.1 	11.7 	2.66 	1097	5.21 	3.53 	1.68 	CC1=CC(C(CCCCCCCC)(CCCCCCCC)C2=CC(C3=CC=C(C4=CC=C(C5=CC=C(C)S5)C6=C4N=C(C7=C8C=C(CCCCCCCC)S7)C(C9=C8C=C(CCCCCCCC)S9)=N6)S3)=CC=C2%10)=C%10C=C1
898	PCzTTQx	S365	3.50 	3.50 	0.880 	6.600 	0.530 	25.8 	10.7 	2.41 	1114	5.23 	3.33 	1.90 	CC1=CC(N(C(CCCCCCCC)CCCCCCCC)C2=CC(C3=CC=C(C4=CC=C(C5=CC=C(C)S5)C6=C4N=C(C7=CC=C(CCCCCCCC)S7)C(C8=CC=C(CCCCCCCC)S8)=N6)S3)=CC=C29)=C9C=C1
899	PCzTTPz	S365	3.00 	3.00 	0.750 	6.400 	0.540 	46.0 	16.6 	2.77 	1112	5.17 	3.51 	1.66 	CC1=CC(N(C(CCCCCCCC)CCCCCCCC)C2=CC(C3=CC=C(C4=CC=C(C5=CC=C(C)S5)C6=C4N=C(C7=C8C=C(CCCCCCCC)S7)C(C9=C8C=C(CCCCCCCC)S9)=N6)S3)=CC=C2%10)=C%10C=C1
900	PFDCN	S366	4.74 	4.74 	0.990 	9.620 	0.500 	17.7 	10.4 	1.70 	845	5.30 	3.43 	1.87 	CC1=CC2=C(C(C=CC(C3=CC=C(N(C4=CC=C(/C=C\C5=CC=C(C=C(C#N)C#N)S5)C=C4)C6=CC=C(C)C=C6)C=C3)=C7)=C7C2(CCCCCCCC)CCCCCCCC)C=C1
901	PFPDT	S366	4.37 	4.37 	0.990 	9.610 	0.460 	16.3 	10.2 	1.60 	980	5.26 	3.50 	1.76 	CC1=CC2=C(C(C=CC(C3=CC=C(N(C4=CC=C(/C=C\C5=CC=C(C=C6C(N(CC)C(N(CC)C6=O)=S)=O)S5)C=C4)C7=CC=C(C)C=C7)C=C3)=C8)=C8C2(CCCCCCCC)CCCCCCCC)C=C1
902	P2	S367	0.48 	0.48 	0.800 	1.450 	0.410 	205.7 	59.2 	3.48 	815	5.51 	2.53 	2.34 	CC1=CC(/C=C/C2=CC=C(/C=C(C(OCCCCCCCC)=O)/C#N)S2)=C(C3=CC=C(C(C=CC(C)=C4)=C4C5(CCCCCCCC)CCCCCCCC)C5=C3)S1
903	P3	S367	1.33 	1.33 	0.900 	4.330 	0.340 	162.4 	48.3 	3.36 	684	5.51 	2.54 	2.14 	CC1=CC(/C=C/C2=CC=C(/C=C(C#N)/C#N)S2)=C(C3=CC=C(C(C=CC(C)=C4)=C4C5(CCCCCCCC)CCCCCCCC)C5=C3)S1
904	CPDT-co-TPADCN	S368	1.14 	1.14 	0.640 	4.450 	0.400 	22.9 	9.4 	2.44 	857	5.08 	3.38 	1.70 	CC1=CC2=C(C(SC(C3=CC=C(N(C4=CC=C(C)C=C4)C5=CC=C(/C=C\C6=CC=C(/C=C(C#N)/C#N)S6)C=C5)C=C3)=C7)=C7C2(CC(CC)CCCC)CC(CC)CCCC)S1
905	CPDT-co-TPADTA	S368	1.18 	1.18 	0.620 	4.650 	0.410 	9.8 	5.5 	1.79 	991	5.06 	3.37 	1.69 	CC1=CC2=C(C(SC(C3=CC=C(N(C4=CC=C(C)C=C4)C5=CC=C(/C=C\C6=CC=C(/C=C7C(N(CC)C(N(CC)C\7=O)=S)=O)S6)C=C5)C=C3)=C8)=C8C2(CC(CC)CCCC)CC(CC)CCCC)S1
906	CPDT-co-TPATCN	S368	0.22 	0.22 	0.580 	1.260 	0.320 	11.5 	6.9 	1.66 	882	5.06 	3.72 	1.34 	CC1=CC2=C(C(SC(C3=CC=C(N(C4=CC=C(C)C=C4)C5=CC=C(/C=C\C6=CC=C(/C(C#N)=C(C#N)/C#N)S6)C=C5)C=C3)=C7)=C7C2(CC(CC)CCCC)CC(CC)CCCC)S1
907	CPDT-co-FADCN	S368	1.36 	1.36 	0.790 	3.510 	0.490 	32.9 	11.3 	2.92 	1370	5.20 	3.40 	1.80 	CC1=CC2=C(C(SC(C3=CC(C(CCCCCC)(CCCCCC)C4=C5C=CC(N(C6=CC=C(C(C=CC(C)=C7)=C7C8(CCCCCC)CCCCCC)C8=C6)C9=CC=C(/C=C\C%10=CC=C(/C=C(C#N)\C#N)S%10)C=C9)=C4)=C5C=C3)=C%11)=C%11C2(CC(CC)CCCC)CC(CC)CCCC)S1
908	CPDT-co-FADTA	S368	1.38 	1.38 	0.700 	4.570 	0.430 	10.0 	4.4 	2.26 	1504	5.21 	3.52 	1.69 	CC1=CC2=C(C(SC(C3=CC(C(CCCCCC)(CCCCCC)C4=C5C=CC(N(C6=CC=C(C(C=CC(C)=C7)=C7C8(CCCCCC)CCCCCC)C8=C6)C9=CC=C(/C=C\C%10=CC=C(/C=C%11C(N(CC)C(N(CC)C\%11=O)=S)=O)S%10)C=C9)=C4)=C5C=C3)=C%12)=C%12C2(CC(CC)CCCC)CC(CC)CCCC)S1
909	CPDT-co-FATCN	S368	0.31 	0.31 	0.700 	1.170 	0.380 	15.6 	6.8 	2.30 	1395	5.17 	3.83 	1.34 	CC1=CC2=C(C(SC(C3=CC(C(CCCCCC)(CCCCCC)C4=C5C=CC(N(C6=CC=C(C(C=CC(C)=C7)=C7C8(CCCCCC)CCCCCC)C8=C6)C9=CC=C(/C=C\C%10=CC=C(/C(C#N)=C(C#N)\C#N)S%10)C=C9)=C4)=C5C=C3)=C%11)=C%11C2(CC(CC)CCCC)CC(CC)CCCC)S1
910	P1	S369	0.28 	0.28 	0.810 	0.713 	0.498 	26.8 	18.5 	1.45 	680	5.55 	3.26 	2.29 	CC1=C(CCCCCC)C(CCCCCC)=C(C2=NN=C(C3=C(CCCCCC)C(CCCCCC)=C(C4=CC=C(C)S4)S3)O2)S1
911	P2	S369	3.04 	3.04 	0.800 	6.600 	0.576 	45.9 	24.4 	1.88 	696	5.33 	3.23 	2.10 	CC1=C(CCCCCC)C(CCCCCC)=C(C2=NN=C(C3=C(CCCCCC)C(CCCCCC)=C(C4=CC=C(C)S4)S3)S2)S1
912	P3TDTQ	S370	0.56 	0.56 	0.670 	1.820 	0.460 	12.3 	8.4 	1.46 	1313	5.37 	3.67 	1.70 	CC1=CC(CCC(CC)CCCCC)=C(C2=CC=C(C3=C(CCC(CCCCC)CC)C=C(C4=CC=C(C5=C(N=C(C6=CC=C(OCCC(CCCCC)CC)C=C6)C(C7=CC=C(OCCC(CC)CCCCC)C=C7)=N8)C8=C(C9=CC=C(C)S9)C=C5)S4)S3)S2)S1
913	P3SDTQ	S370	0.72 	0.72 	0.630 	2.480 	0.450 	15.5 	9.3 	1.85 	1457	5.35 	3.72 	1.63 	CC1=CC(CCC(CC)CCCCC)=C(C2=CC=C(C3=C(CCC(CCCCC)CC)C=C(C4=CC=C(C5=C(N=C(C6=CC=C(OCCC(CCCCC)CC)C=C6)C(C7=CC=C(OCCC(CC)CCCCC)C=C7)=N8)C8=C(C9=CC=C(C)S9)C=C5)S4)[Se]3)[Se]2)[Se]1
914	P3TDTDPP	S370	3.18 	3.18 	0.540 	10.650 	0.560 	13.3 	8.4 	1.58 	1079	5.21 	3.94 	1.27 	CC1=CC(CCC(CC)CCCCC)=C(C2=CC=C(C3=C(CCC(CCCCC)CC)C=C(C4=CC=C(C5=C6C(C(N5CC(CC)CCCC)=O)=C(C7=CC=C(C)S7)N(CC(CC)CCCC)C6=O)S4)S3)S2)S1
915	P3SDTDPP	S370	2.81 	2.81 	0.510 	12.330 	0.450 	17.2 	10.5 	1.63 	1222	5.16 	3.91 	1.25 	CC1=CC(CCC(CC)CCCCC)=C(C2=CC=C(C3=C(CCC(CCCCC)CC)C=C(C4=CC=C(C5=C6C(C(N5CC(CC)CCCC)=O)=C(C7=CC=C(C)S7)N(CC(CC)CCCC)C6=O)S4)[Se]3)[Se]2)[Se]1
916	P(FBT-alt-Se2Th2)	S371	7.34 	7.34 	0.700 	15.800 	0.664 	20.3 	14.7 	1.38 	1184	5.39 	3.70 	1.56 	FC1=C(C)C2=NSN=C2C(C3=CC=C(C4=C(CC(CCCCCCCC)CCCCCCCCCC)C=C(C5=CC(CC(CCCCCCCC)CCCCCCCCCC)=C(C6=CC=C(C)[Se]6)S5)S4)[Se]3)=C1F
917	H12	S372	2.49 	2.24 	0.770 	6.090 	0.530 	19.3 	14.0 	1.38 	612	5.28 	3.33 	1.95 	CC1=C(CCCCCCCCCCCC)C(CCCCCCCCCCCC)=C(C2=CC=C(C3=CC=C(C)S3)S2)S1
918	HEH	S372	1.39 	1.18 	0.800 	4.040 	0.430 	20.8 	12.0 	1.73 	500	5.27 	3.31 	1.96 	CC1=C(CC(CC)CCCC)C(CC(CCCC)CC)=C(C2=CC=C(C3=CC=C(C)S3)S2)S1
919	F12	S372	3.04 	2.86 	0.840 	5.930 	0.610 	23.2 	16.0 	1.45 	648	5.40 	3.45 	1.95 	CC1=C(CCCCCCCCCCCC)C(CCCCCCCCCCCC)=C(C2=CC(F)=C(C3=C(F)C=C(C)S3)S2)S1
920	FEH	S372	5.20 	4.94 	0.870 	9.820 	0.610 	32.8 	14.0 	2.34 	536	5.42 	3.51 	1.91 	CC1=C(CC(CC)CCCC)C(CC(CCCC)CC)=C(C2=CC(F)=C(C3=C(F)C=C(C)S3)S2)S1
921	PGeTFDTBT	S373	5.47 	5.47 	0.710 	13.510 	0.570 	103.6 	37.0 	2.80 	1199	5.28 	3.72 	1.56 	CC1=CC2=C(C(SC(C3=C(F)C(F)=C(C4=CC=C(C5=C(F)C(F)=C(C)S5)C6=NSN=C46)S3)=C7)=C7[Ge]2(CC(CCCCCCCC)CCCCCCCCCC)CC(CCCCCCCCCC)CCCCCCCC)S1
922	PGeDTBT	S373	3.51 	3.51 	0.660 	7.460 	0.680 	97.5 	39.0 	2.50 	1127	5.04 	3.47 	1.57 	CC1=CC2=C(C(SC(C3=CC=C(C4=CC=C(C5=CC=C(C)S5)C6=NSN=C46)S3)=C7)=C7[Ge]2(CC(CCCCCCCC)CCCCCCCCCC)CC(CCCCCCCCCC)CCCCCCCC)S1
923	PK	S374	1.11 	1.11 	0.454 	4.820 	0.510 	13.5 	7.5 	1.80 	760	4.80 	3.49 	1.31 	CC1=C(SCCCCCCCC)C=C(C2=CC(SCCCCCCCC)=C(C3=C4C(C=C(C(CCCCCCCC)=O)S4)=C(C)S3)S2)S1
924	PE	S374	0.87 	0.87 	0.387 	5.560 	0.400 	17.0 	8.0 	2.40 	776	4.77 	3.46 	1.31 	CC1=C(SCCCCCCCC)C=C(C2=CC(SCCCCCCCC)=C(C3=C4C(C=C(C(OCCCCCCCC)=O)S4)=C(C)S3)S2)S1
925	pDSBT-BT	S375	6.38 	6.38 	0.820 	12.690 	0.600 	38.0 	20.0 	1.90 	610	5.20 	3.50 	1.70 	CC1=CC([Si](CCCC)(CCCC)[Si](CCCC)(CCCC)C2=C3SC(C4=CC=C(C)C5=NSN=C54)=C2)=C3S1
926	PDTSTTz-4	S376	5.88 	5.88 	0.730 	11.250 	0.716 	9.3 	6.3 	1.47 	918	5.04 	3.41 	1.76 	CC1=C(CCCCCC)C=C(S1)C2=NC3=C(N=C(C4=CC(CCCCCC)=C(C5=CC([Si](CC(CCCC)CC)(CC(CC)CCCC)C6=C7SC(C)=C6)=C7S5)S4)S3)S2
927	PQS	S377	2.37 	2.37 	0.570 	8.600 	0.480 	18.9 	11.0 	1.71 	1742	5.20 	3.47 	1.73 	CC1=CC(CCCCCCCCCCCC)=C(C2=CC=C(C3=CC=C(C4=C(CCCCCCCCCCCC)C=C(C5=CC(CCCCCCCCCCCC)=C(C6=CC=C(C7=CC=C(C8=C(CCCCCCCCCCCC)C=C(C)[Se]8)[Se]7)[Se]6)[Se]5)[Se]4)[Se]3)[Se]2)[Se]1
928	PQSQT	S377	2.22 	2.22 	0.440 	9.770 	0.510 	22.3 	11.2 	1.99 	1550	5.17 	3.31 	1.86 	CC1=CC(CCCCCCCCCCCC)=C(C2=CC=C(C3=CC=C(C4=C(CCCCCCCCCCCC)C=C(C5=CC(CCCCCCCCCCCC)=C(C6=CC=C(C7=CC=C(C8=C(CCCCCCCCCCCC)C=C(C)[Se]8)[Se]7)[Se]6)[Se]5)S4)S3)S2)S1
929	DTS-C6	S378	4.12 	4.06 	0.900 	8.960 	0.510 	29.4 	19.5 	1.51 	826	5.33 	3.52 	1.63 	CC1=CC([Si](CC(CCCC)CC)(CC(CCCC)CC)C2=C3SC(C4=C5C(C(C(C=C(CCCCCC)C(CCCCCC)=C6)=C6C5=O)=O)=C(C)S4)=C2)=C3S1
930	DTS-T6	S378	2.70 	2.55 	0.980 	6.010 	0.460 	27.9 	19.1 	1.46 	832	5.33 	3.39 	1.72 	CC1=CC([Si](CC(CCCC)CC)(CC(CCCC)CC)C2=C3SC(C4=C5C(C(C6=C(CCCCCC)SC(CCCCCC)=C6C5=O)=O)=C(C)S4)=C2)=C3S1
931	BDT-C6	S378	0.45 	0.44 	0.830 	1.810 	0.300 	44.3 	18.6 	2.38 	854	5.40 	3.50 	1.86 	O=C1C2=C(C=C(CCCCCC)C(CCCCCC)=C2)C(C3=C(C)SC(C4=CC5=C(C(OCC(CCCC)CC)=C(C=C(C)S6)C6=C5OCC(CCCC)CC)S4)=C31)=O
932	BDT-T6	S378	0.73 	0.72 	0.870 	2.640 	0.330 	66.4 	18.8 	3.53 	860	5.41 	3.45 	1.92 	O=C1C2=C(CCCCCC)SC(CCCCCC)=C2C(C3=C(C)SC(C4=CC5=C(C(OCC(CCCC)CC)=C(C=C(C)S6)C6=C5OCC(CCCC)CC)S4)=C31)=O
933	PDTPTBT	S379	2.04 	2.04 	0.550 	8.910 	0.421 	22.1 	11.3 	1.95 	917	5.27 	3.57 	1.62 	CC1=CC2=C(C(SC(C3=CC(CCCCCCCC)=C(C4=CC=C(C5=C(CCCCCCCC)C=C(C)S5)C6=NSN=C46)S3)=C7)=C7N2C8=CC=C(CCCCCCCC)C=C8)S1
934	PDHTT	S380	4.20 	4.01 	0.716 	8.540 	0.660 	12.9 	8.6 	1.50 	444	5.15 	3.19 	1.96 	CC1=C(CCCCCC)C(CCCCCC)=C(C2=CC=C(C3=CC=C(C)S3)S2)S1
935	PDOTT	S380	4.23 	4.03 	0.754 	7.960 	0.670 	24.0 	15.0 	1.60 	500	5.14 	3.17 	1.97 	CC1=C(CCCCCCCC)C(CCCCCCCC)=C(C2=CC=C(C3=CC=C(C)S3)S2)S1
936	PDDTT	S380	3.53 	3.23 	0.771 	6.420 	0.650 	39.6 	22.0 	1.80 	612	5.17 	3.18 	1.99 	CC1=C(CCCCCCCCCCCC)C(CCCCCCCCCCCC)=C(C2=CC=C(C3=CC=C(C)S3)S2)S1
937	PDTBTV	S381	0.46 	0.46 	0.430 	3.150 	0.335 	36.9 	7.9 	4.67 	610	5.01 	3.03 	1.69 	CC1=CC=C(C2=C(OCCCCCCCC)C(OCCCCCCCC)=C(C3=CC=C(/C=C/C)S3)C4=NSN=C24)S1
938	PDTBTFV	S381	1.24 	1.24 	0.830 	4.320 	0.346 	43.7 	9.8 	4.46 	646	5.20 	3.14 	1.79 	CC1=CC=C(C2=C(OCCCCCCCC)C(OCCCCCCCC)=C(C3=CC=C(/C(F)=C(F)/C)S3)C4=NSN=C24)S1
939	PTVcBBO	S382	0.01 	0.01 	0.350 	0.120 	0.260 	13.4 	5.6 	2.40 	658	5.19 	3.02 	2.17 	CC1=NC2=C(C=C(OC(/C=C/C3=C(CCCCCCCCCCCC)C(CCCCCCCCCCCC)=C(/C=C/C)S3)=N4)C4=C2)O1
940	PTVtBBO	S382	0.08 	0.08 	0.400 	0.660 	0.310 	10.8 	4.0 	2.70 	658	5.14 	3.10 	2.04 	CC1=NC2=C(C=C(N=C(/C=C/C3=C(CCCCCCCCCCCC)C(CCCCCCCCCCCC)=C(/C=C/C)S3)O4)C4=C2)O1
941	PEBT	S383	0.53 	0.53 	0.570 	2.330 	0.400 	5.1 	4.4 	1.16 	556	5.30 	3.65 	1.77 	CC1=CC(CCCCCCCCCCCC)=C(/C=C/C2=C(CCCCCCCCCCCC)C=C(C)S2)S1
942	PEBTBT	S383	1.07 	1.07 	0.450 	4.160 	0.570 	6.4 	4.7 	1.36 	690	4.89 	3.69 	1.37 	CC1=CC(CCCCCCCCCCCC)=C(/C=C/C2=C(CCCCCCCCCCCC)C=C(C3=CC=C(C)C4=NSN=C34)S2)S1
943	PEBTBTTBT	S383	1.04 	1.04 	0.600 	4.410 	0.400 	5.7 	3.9 	1.47 	854	4.95 	3.39 	1.57 	CC1=CC(CCCCCCCCCCCC)=C(/C=C/C2=C(CCCCCCCCCCCC)C=C(C3=CC=C(C4=CC=C(C5=CC=C(C)S5)C6=NSN=C46)S3)S2)S1
944	PCzTh-TVCN	S384	1.33 	1.33 	0.990 	3.720 	0.361 	59.5 	16.0 	3.72 	830	5.57 	3.39 	2.18 	CC1=CC2=C(C(C=CC(C3=CC(/C=C/C4=CC=C(/C=C(C(OCCCCCCCC)=O)\C#N)S4)=C(C)S3)=C5)=C5N2C(CCCCCCCC)CCCCCCCC)C=C1
945	PCzTh-TVDCN	S384	2.16 	2.16 	1.030 	5.750 	0.365 	52.9 	13.8 	3.83 	699	5.60 	3.55 	2.05 	CC1=CC2=C(C(C=CC(C3=CC(/C=C/C4=CC=C(/C=C(C#N)\C#N)S4)=C(C)S3)=C5)=C5N2C(CCCCCCCC)CCCCCCCC)C=C1
946	PCzTh-TVDT	S384	1.30 	1.30 	0.960 	4.670 	0.291 	57.1 	15.9 	3.59 	833	5.59 	3.65 	1.94 	CC1=CC2=C(C(C=CC(C3=CC(/C=C/C4=CC=C(/C=C5C(N(CC)C(N(CC)C/5=O)=S)=O)S4)=C(C)S3)=C6)=C6N2C(CCCCCCCC)CCCCCCCC)C=C1
947	PQTDPP	S385	2.28 	2.28 	0.580 	7.160 	0.550 	987.0 	345.0 	2.86 	1217	5.19 	3.64 	1.36 	CC1=CC(CCCCCCCCCCCC)=C(C2=CC=C(C3=CC=C(C4=C(CCCCCCCCCCCC)C=C(C5=CC=C(C6=C7C(C(N6CC(CCCC)CC)=O)=C(C8=CC=C(C)S8)N(CC(CC)CCCC)C7=O)S5)S4)S3)S2)S1
948	PQTVTDPP	S385	1.97 	1.97 	0.500 	7.600 	0.510 	691.0 	302.0 	2.29 	1243	5.05 	3.66 	1.33 	CC1=CC(CCCCCCCCCCCC)=C(C2=CC=C(/C=C/C3=CC=C(C4=C(CCCCCCCCCCCC)C=C(C5=CC=C(C6=C7C(C(N6CC(CCCC)CC)=O)=C(C8=CC=C(C)S8)N(CC(CC)CCCC)C7=O)S5)S4)S3)S2)S1
949	PBDTNTDO-1	S386	1.09 	1.09 	0.810 	4.710 	0.287 	59.9 	24.1 	2.48 	770	5.14 	3.28 	1.82 	CC1=CC2=C(C(OCC(CC)CCCC)=C(C=C(C3=C4C(C(C(C=C(CCCCCC)C=C5)=C5C4=O)=O)=C(C)S3)S6)C6=C2OCC(CCCC)CC)S1
950	PBDTNTDO-2	S386	1.52 	1.52 	0.880 	5.670 	0.305 	40.1 	13.0 	3.07 	742	5.19 	3.30 	1.83 	CC1=CC2=C(C(OCC(CC)CCCC)=C(C=C(C3=C4C(C(C(C=C(C(C)(C)C)C=C5)=C5C4=O)=O)=C(C)S3)S6)C6=C2OCC(CCCC)CC)S1
951	PBDTNTDO-C1	S387	1.96 	1.96 	0.870 	4.420 	0.508 	11.1 	6.3 	1.70 	942	5.19 	3.38 	1.81 	CC1=CC2=C(OCC(CCCC)CC)C3=C(C=C(C4=C5C(C(C(C=C(OCCCCCCCC)C(OCCCCCCCC)=C6)=C6C5=O)=O)=C(C)S4)S3)C(OCC(CC)CCCC)=C2S1
952	PBDTNTDO-C2	S387	1.01 	1.01 	0.710 	4.210 	0.340 	17.2 	3.9 	4.30 	814	5.23 	3.33 	1.80 	CC1=CC2=C(OCC(CCCC)CC)C3=C(C=C(C4=C5C(C(C(C=C(OCCCCCCCC)C=C6)=C6C5=O)=O)=C(C)S4)S3)C(OCC(CC)CCCC)=C2S1
953	PBDTNTDO-C3	S387	2.21 	2.21 	0.810 	4.930 	0.552 	53.4 	21.9 	2.40 	798	5.27 	3.39 	1.79 	CC1=CC2=C(OCC(CCCC)CC)C3=C(C=C(C4=C5C(C(C(C=C(CCCCCCCC)C=C6)=C6C5=O)=O)=C(C)S4)S3)C(OCC(CC)CCCC)=C2S1
954	PBDTT-DPP	S388	6.60 	6.50 	0.730 	14.000 	0.650 	89.5 	40.7 	2.20 	1241	5.30 	3.63 	1.44 	CC1=CC2=C(C3=CC=C(CC(CC)CCCC)S3)C4=C(C=C(C5=CC=C(C(N(CC(CCCC)CCCCCC)C6=O)=C7C6=C(C8=CC=C(C)S8)N(CC(CCCCCC)CCCC)C7=O)S5)S4)C(C9=CC=C(CC(CCCC)CC)S9)=C2S1
955	PBDTP-DPP	S388	6.20 	6.00 	0.760 	13.600 	0.600 	69.0 	36.3 	1.90 	1229	5.35 	3.56 	1.46 	CC1=CC2=C(C(C=C3)=CC=C3CC(CC)CCCC)C4=C(C=C(C5=CC=C(C(N(CC(CCCC)CCCCCC)C6=O)=C7C6=C(C8=CC=C(C)S8)N(CC(CCCCCC)CCCC)C7=O)S5)S4)C(C(C=C9)=CC=C9CC(CCCC)CC)=C2S1
956	PBDTT-FDPP	S388	5.80 	5.50 	0.770 	13.800 	0.550 	63.4 	28.8 	2.20 	1097	5.26 	3.64 	1.55 	CC1=CC2=C(C3=CC=C(CC(CC)CCCC)S3)C4=C(C=C(C5=CC=C(C(N(CC(CCCC)CC)C6=O)=C7C6=C(C8=CC=C(C)O8)N(CC(CC)CCCC)C7=O)O5)S4)C(C9=CC=C(CC(CCCC)CC)S9)=C2S1
957	PBDTP-FDPP	S388	3.30 	3.00 	0.770 	7.420 	0.590 	41.8 	20.9 	2.00 	1197	5.33 	3.57 	1.52 	CC1=CC2=C(C(C=C3)=CC=C3CC(CC)CCCC)C4=C(C=C(C5=CC=C(C(N(CC(CCCC)CCCCCC)C6=O)=C7C6=C(C8=CC=C(C)O8)N(CC(CCCCCC)CCCC)C7=O)O5)S4)C(C(C=C9)=CC=C9CC(CCCC)CC)=C2S1
958	PT-Tz-DTBT	S389	2.63 	2.63 	0.760 	7.750 	0.450 	41.1 	22.0 	1.87 	1049	5.58 	3.65 	1.91 	CC1=CC2=C(C(OCC(CCCC)CC)=C(C=C(C3=NC(/C=C/C4=C(CCCCCC)C=C(C5=CC=C(C6=CC(CCCCCC)=CS6)C7=NSN=C75)S4)=C(C)S3)S8)C8=C2OCC(CC)CCCC)S1
959	PT-Tz-DTffBT	S389	4.42 	4.42 	0.880 	10.110 	0.500 	83.9 	36.6 	2.29 	1085	5.59 	3.57 	1.92 	CC1=CC2=C(C(OCC(CCCC)CC)=C(C=C(C3=NC(/C=C/C4=C(CCCCCC)C=C(C5=C(F)C(F)=C(C6=CC(CCCCCC)=CS6)C7=NSN=C75)S4)=C(C)S3)S8)C8=C2OCC(CC)CCCC)S1
960	PBdT-BTz	S390	2.81 	2.81 	0.880 	5.200 	0.613 	31.3 	20.2 	1.55 	972	5.16 	2.82 	2.01 	CC1=CC=C(C2=C(CCCCCC)N=C(C3=NC(CCCCCC)=C(C4=CC=C(C5=CC6=C(C(OCCCCCCCC)=C(OCCCCCCCC)C7=C6C=C(C)S7)S5)S4)S3)S2)S1
961	PBdT-TTz	S390	3.40 	3.40 	0.900 	5.500 	0.687 	17.2 	11.3 	1.52 	946	5.19 	2.90 	1.91 	CC1=C(CCCCCC)C=C(C(S2)=NC3=C2N=C(S3)C4=CC(CCCCCC)=C(C5=CC6=C(C(OCCCCCCCC)=C(OCCCCCCCC)C7=C6C=C(C)S7)S5)S4)S1
962	PBdT-DTBT	S390	1.13 	1.13 	0.800 	4.580 	0.307 	19.1 	11.2 	1.70 	940	5.09 	3.10 	1.70 	CC1=C(CCCCCC)C=C(C2=CC=C(C3=NSN=C32)C4=CC(CCCCCC)=C(C5=CC6=C(C(OCCCCCCCC)=C(OCCCCCCCC)C7=C6C=C(C)S7)S5)S4)S1
963	PBdT-DPP	S390	1.31 	1.31 	0.710 	3.280 	0.561 	14.3 	9.1 	1.57 	997	5.01 	3.36 	1.41 	CC1=CC2=C(S1)C(OCCCCCCCC)=C(OCCCCCCCC)C3=C2C=C(S3)C4=CC=C(C5=C6C(C(N5CC(CCCC)CC)=O)=C(C7=CC=C(C)S7)N(CC(CC)CCCC)C6=O)S4
964	P1	S391	4.51 	4.51 	0.650 	11.720 	0.587 	60.5 	31.7 	1.90 	1320	5.34 	3.70 	1.64 	CC1=CC2=C(C3=CC=C(CC(CC)CCCC)[Se]3)C(SC(C4=CC=C(C5=C(OCC(CCCCCCC)(CCCCCCC)CO6)C6=C(C7=CC=C(C)C8=NSN=C78)S5)C9=NSN=C49)=C%10)=C%10C(C%11=CC=C(CC(CC)CCCC)[Se]%11)=C2S1
965	P2	S391	3.58 	3.58 	0.680 	9.940 	0.528 	60.0 	29.4 	2.04 	965	5.73 	3.88 	1.85 	CC1=CC2=C(C3=CC=C(CC(CC)CCCC)[Se]3)C(SC(C4=C(C(N(CC(CC)CCCC)C5=O)=O)C5=C(C)S4)=C6)=C6C(C7=CC=C(CC(CC)CCCC)[Se]7)=C2S1
966	PBDT-TTz	S392	3.32 	3.32 	0.920 	6.210 	0.580 	149.5 	56.0 	2.67 	943	5.42 	3.58 	1.85 	CC1=CC2=C(C(OCC(CCCC)CC)=C(C=C(C3=C(CC(CCCC)CC)C=C(C4=NN=C(C5=CC(CC(CCCC)CC)=C(C)S5)N=N4)S3)S6)C6=C2OCC(CCCC)CC)S1
967	PBDT-TDPP-S	S393	4.89 	4.89 	0.840 	10.040 	0.560 	17.0 	13.4 	1.27 	1186	5.34 	3.52 	1.73 	CC1=CC2=C(C(OCC(CCCC)CC)=C(C=C(C3=CC(/C=C/C4=CC=C(C5=CC=C(C6=C7C(C(N6CC(CC)CCCC)=O)=C(C8=CC=CS8)N(CC(CC)CCCC)C7=O)S5)S4)=C(C)S3)S9)C9=C2OCC(CCCC)CC)S1
968	PBDT-I	S394	1.53 	1.53 	0.840 	3.900 	0.460 	168.3 	33.0 	5.10 	1183	5.82 	3.88 	1.58 	CC1=CC2=C(C(OCC(CC)CCCC)=C(C=C(C3=CC4=C(/C(C(N4CC(CCCCCC)CCCCCCCC)=O)=C5C(N(CC(CCCCCC)CCCCCCCC)C6=C\5C=CC(C)=C6)=O)C=C3)S7)C7=C2OCC(CCCC)CC)S1
969	PBDT-TIT	S394	4.22 	4.22 	0.790 	7.870 	0.680 	109.2 	42.0 	2.60 	1347	5.78 	3.91 	1.61 	CC1=CC2=C(C(OCC(CC)CCCC)=C(C=C(C3=CC=C(C4=CC5=C(/C(C(N5CC(CCCCCC)CCCCCCCC)=O)=C6C(N(CC(CCCCCC)CCCCCCCC)C7=C\6C=CC(C8=CC=C(C)S8)=C7)=O)C=C4)S3)S9)C9=C2OCC(CCCC)CC)S1
970	PBDT-OIO	S394	1.39 	1.39 	0.730 	3.150 	0.600 	243.0 	90.0 	2.70 	1571	5.74 	3.91 	1.59 	CC1=CC2=C(C(OCC(CC)CCCC)=C(C=C(C3=C(CCCCCCCC)C=C(C4=CC5=C(/C(C(N5CC(CCCCCC)CCCCCCCC)=O)=C6C(N(CC(CCCCCC)CCCCCCCC)C7=C\6C=CC(C8=CC(CCCCCCCC)=C(C)S8)=C7)=O)C=C4)S3)S9)C9=C2OCC(CCCC)CC)S1
971	PBDFTT-C	S395	4.40 	4.40 	0.660 	10.450 	0.638 	44.0 	21.0 	2.10 	706	5.27 	3.69 	1.48 	CC1=CC2=C(C(OCC(CCCC)CC)=C(C=C(C3=C4C(SC(C(C(CC)CCCC)=O)=C4)=C(C)S3)O5)C5=C2OCC(CC)CCCC)O1
972	PBTT-BT (P1)	S396	2.18 	2.18 	0.810 	6.070 	0.440 	254.2 	41.0 	6.20 	646	5.09 	3.34 	1.75 	CC(C1=NSN=C12)=CC=C2C3=CC(C4=C5SC(C(CCCCCCCC)CCCCCCCC)=C4)=C(S3)C6=C5C=C(C)S6
973	PBTTDPP	S397	0.80 	0.78 	0.670 	2.790 	0.430 	19.0 	11.5 	1.65 	1020	4.96 	3.69 	1.27 	CC1=CC(C2=C3SC(CCCCCCCCCCCCCCCC)=C2)=C(S1)C4=C3C=C(C5=C6C(C(N(CCCCCCCCCCCC)C6=O)=O)=C(C)S5)S4
974	PBTTTTz	S397	1.07 	1.03 	0.620 	3.090 	0.560 	104.9 	22.7 	4.62 	1395	5.15 	3.52 	1.63 	CC1=CC(C2=C3SC(CCCCCCCCCCCCCCCC)=C2)=C(S1)C4=C3C=C(C5=CC(OCCCCCCCCCCCCCCCCCCCC)=C(C6=NC(SC(C7=C(OCCCCCCCCCCCCCCCCCCCC)C=C(C)S7)=N8)=C8S6)S5)S4
975	PBTTTPD	S397	0.78 	0.75 	0.790 	2.640 	0.370 	35.7 	14.9 	2.40 	817	5.41 	3.61 	1.80 	CC1=CC(C2=C3SC(CCCCCCCCCCCCCCCC)=C2)=C(S1)C4=C3C=C(C5=C6C(C(N(CCCCCCCCCCCC)C6=O)=O)=C(C)S5)S4
976	PBTTTzQx	S397	0.65 	0.63 	0.430 	3.160 	0.480 	23.3 	17.4 	1.34 	1737	4.80 	3.60 	1.20 	CC1=CC(C2=C3SC(CCCCCCCCCCCCCCCC)=C2)=C(S1)C4=C3C=C(C5=CC=C(C6=C7C(N=C(C8=CC(OCCCCCCCCCCCC)=C(OCCCCCCCCCCCC)C=C8)C(C9=CC=C(OCCCCCCCCCCCC)C(OCCCCCCCCCCCC)=C9)=N7)=C(C%10=CC=C(C)S%10)C%11=NSN=C6%11)S5)S4
977	BTT-BTz	S398	5.06 	5.06 	0.810 	10.900 	0.570 	42.0 	23.0 	1.80 	947	5.65 	3.60 	2.05 	CC1=CC2=C(C(SC(C3=C(CCCCCC)N=C(C4=NC(CCCCCC)=C(C)S4)S3)=C5)C5C6=C2C=C(C(CCCCCCCCCCC)CCCCCCCCCCCC)S6)S1
978	PNB-3	S399	0.62 	0.62 	0.660 	2.760 	0.340 	26.5 	14.8 	1.79 	658	5.22 	3.44 	1.63 	CC1=CC2=C(C(SC(C3=CC=C(C)C4=NSN=C34)=C5)=C5C6=C2C=C(OCC(CCCC)CC)C(OCC(CCCC)CC)=C6)S1
979	PNB-4	S399	5.27 	5.27 	0.640 	13.500 	0.620 	54.1 	33.4 	1.62 	1103	5.14 	3.54 	1.64 	CC1=CC2=C(C(SC(C3=C(CCCCCCCCCC)C=C(C4=CC=C(C5=CC(CCCCCCCCCC)=C(C)S5)C6=NSN=C46)S3)=C7)=C7C8=C2C=C(OCC(CCCC)CC)C(OCC(CCCC)CC)=C8)S1
980	PBDTTT-EFF	S400	5.28 	5.28 	0.693 	11.770 	0.648 	10.5 	5.7 	1.85 	886	5.19 	3.64 	1.55 	CC1=C2C(SC(C(OCC(CC)CCCC)=O)=C2F)=C(C3=CC4=C(C5=CC=C(CC(CCCC)CC)O5)C6=C(C=C(C)S6)C(C7=CC=C(CC(CC)CCCC)O7)=C4S3)S1
981	PBDTTT-EFT	S400	9.00 	9.00 	0.784 	16.860 	0.682 	44.2 	22.0 	2.01 	918	5.24 	3.66 	1.58 	CC1=C2C(SC(C(OCC(CC)CCCC)=O)=C2F)=C(C3=CC4=C(C5=CC=C(CC(CCCC)CC)S5)C6=C(C=C(C)S6)C(C7=CC=C(CC(CC)CCCC)S7)=C4S3)S1
982	PBDTTT-EFS	S400	8.78 	8.78 	0.807 	16.570 	0.656 	160.8 	69.0 	2.33 	1014	5.29 	3.71 	1.58 	CC1=C2C(SC(C(OCC(CC)CCCC)=O)=C2F)=C(C3=CC4=C(C5=CC=C(CC(CCCC)CC)[Se]5)C6=C(C=C(C)S6)C(C7=CC=C(CC(CC)CCCC)[Se]7)=C4S3)S1
983	PDBPTBT-2	S401	3.28 	3.28 	0.900 	6.100 	0.590 	99.3 	51.4 	1.93 	989	5.51 	3.49 	2.02 	CC1=CC2=C(C3=CC=C(C4=CC=C(C5=C(OCC(CC)CCCC)C(OCC(CCCC)CC)=C(C6=CC=C(C)S6)C7=NSN=C75)S4)C=C3C(CCCCCCCC)(CCCCCCCC)O2)C=C1
984	PDBPTBT-3	S401	3.99 	3.99 	0.800 	8.030 	0.620 	41.9 	21.1 	1.99 	989	5.44 	3.46 	1.98 	CC1=CC2=C(C3=CC=C(C4=CC=C(C5=C(OCCCCCCCC)C(OCCCCCCCC)=C(C6=CC=C(C)S6)C7=NSN=C75)S4)C=C3C(CCCCCCCC)(CCCCCCCC)O2)C=C1
985	PDBPTBT-4	S401	4.10 	4.10 	0.750 	9.420 	0.580 	85.3 	62.9 	1.36 	860	5.32 	3.50 	1.82 	CC1=CC2=C(C3=CC=C(C4=CC=C(C5=C(OCCCCCCCC)C=C(C6=CC=C(C)S6)C7=NSN=C75)S4)C=C3C(CCCCCCCC)(CCCCCCCC)O2)C=C1
986	PDBPTBT-5	S401	7.06 	7.06 	0.960 	11.090 	0.670 	160.0 	33.4 	4.79 	878	5.57 	3.63 	1.94 	CC1=CC2=C(C3=CC=C(C4=CC=C(C5=C(OCCCCCCCC)C(F)=C(C6=CC=C(C)S6)C7=NSN=C75)S4)C=C3C(CCCCCCCC)(CCCCCCCC)O2)C=C1
987	P1	S402	4.35 	4.35 	0.810 	9.960 	0.538 	30.9 	17.0 	1.82 	1442	5.41 	3.59 	1.82 	CC(S1)=CC2=C1C(C3=CC=C(C4=CC=C(OCC(CCCC)CC)C=C4)S3)=C(C=C(C5=C(CCCCCCCC)C=C(C6=C(C(N(CC(CC)CCCC)C7=O)=O)C7=C(C8=CC(CCCCCCCC)=C(C)S8)S6)S5)S9)C9=C2C%10=CC=C(C%11=CC=C(OCC(CCCC)CC)C=C%11)S%10
988	P2	S402	7.93 	7.93 	0.820 	15.100 	0.642 	128.2 	58.0 	2.21 	1478	5.43 	3.61 	1.82 	CC(S1)=CC2=C1C(C3=CC=C(C4=CC=C(OCC(CCCC)CC)C(F)=C4)S3)=C(C=C(C5=C(CCCCCCCC)C=C(C6=C(C(N(CC(CC)CCCC)C7=O)=O)C7=C(C8=CC(CCCCCCCC)=C(C)S8)S6)S5)S9)C9=C2C%10=CC=C(C%11=CC(F)=C(OCC(CCCC)CC)C=C%11)S%10
989	P3	S402	7.43 	7.43 	1.000 	13.250 	0.556 	57.0 	38.0 	1.50 	1514	5.50 	3.68 	1.82 	CC1=CC2=C(C(C3=CC=C(S3)C4=CC(F)=C(C(F)=C4)OCC(CC)CCCC)=C5C=C(SC5=C2C6=CC=C(S6)C7=CC(F)=C(C(F)=C7)OCC(CC)CCCC)C8=C(C=C(S8)C9=C(C%10=C(S9)C%11=CC(CCCCCCCC)=C(S%11)C)C(N(C%10=O)CC(CCCC)CC)=O)CCCCCCCC)S1
990	P0	S403	7.80 	7.69 	0.768 	15.790 	0.636 	47.3 	21.0 	2.25 	921	5.34 	3.59 	1.75 	CC1=CC(OCC(CCCCCCCC)CCCCCC)=C(C2=CC=C(C3=C(F)C(F)=C(C4=CC=C(C)S4)C5=NSN=C35)S2)C=C1OCC(CCCCCC)CCCCCCCC
991	PBT	S404	1.00 	0.96 	0.570 	4.230 	0.400 	52.2 	24.7 	2.10 	1083	4.87 	3.30 	1.57 	CC1=CC(SC2=C3SC(C4=C(CC(CCCCCCCC)CCCCCCCCCC)C=C(C5=CC=C(C6=CC(CC(CCCCCCCCCC)CCCCCCCC)=C(C)S6)C7=NSN=C75)S4)=C2)=C3S1
992	PFBT	S404	6.00 	5.53 	0.670 	12.150 	0.670 	95.3 	41.8 	2.30 	1101	4.91 	3.35 	1.56 	CC1=CC(SC2=C3SC(C4=C(CC(CCCCCCCC)CCCCCCCCCC)C=C(C5=C(F)C=C(C6=CC(CC(CCCCCCCCCC)CCCCCCCC)=C(C)S6)C7=NSN=C75)S4)=C2)=C3S1
993	PDFBT	S404	7.30 	7.15 	0.730 	14.320 	0.690 	62.5 	29.1 	2.10 	1119	5.11 	3.52 	1.59 	CC1=CC(SC2=C3SC(C4=C(CC(CCCCCCCC)CCCCCCCCCC)C=C(C5=C(F)C(F)=C(C6=CC(CC(CCCCCCCCCC)CCCCCCCC)=C(C)S6)C7=NSN=C75)S4)=C2)=C3S1
994	P1-0	S405	7.25 	7.04 	0.800 	13.380 	0.680 	91.1 	41.1 	2.24 	504	5.56 	3.83 	1.73 	CC1=C(OCC(CCCCCCCC)CCCCCC)C(F)=C(C2=CC=C(C)S2)C3=NSN=C31
995	PIDTT-TID	S406	6.70 	6.70 	1.000 	12.600 	0.530 	131.0 	35.4 	3.70 	1362	5.89 	3.84 	1.49 	CC1=C(C(N(CC(CC)CCCC)C2=O)=O)C2=C(C3=NSN=C31)C4=CC(S5)=C(S4)C6=C5C7=C(C6(C8=CC=CC(CCCCCC)=C8)C9=CC(CCCCCC)=CC=C9)C=C%10C%11=C(C(SC(C)=C%12)=C%12S%11)C(C%13=CC(CCCCCC)=CC=C%13)(C%14=CC=CC(CCCCCC)=C%14)C%10=C7
996	PBDD-ff4T	S407	9.20 	8.80 	0.950 	13.200 	0.730 	80.2 	56.9 	1.41 	1060	5.42 	3.53 	1.74 	CC1=C(F)C=C(C2=C(CC(CC)CCCC)C=C(C3=C4C(C(C5=C(CC(CCCC)CC)SC(CC(CC)CCCC)=C5C4=O)=O)=C(C6=CC(CC(CCCC)CC)=C(C7=CC(F)=C(C)S7)S6)S3)S2)S1
997	PBDPP-OD	S408	2.13 	1.90 	0.740 	4.300 	0.670 	410.4 	114.0 	3.60 	1465	5.27 	3.86 	1.41 	CC1=CC2=C(C(C3=CC=C(CC(CC)CCCC)S3)=C(C=C(C4=CC=C(C(N(CC(CCCCCCCC)CCCCCCCCCC)C5=O)=C6C5=C(C7=CC=C(C)S7)N(CC(CCCCCCCCCC)CCCCCCCC)C6=O)S4)S8)C8=C2C9=CC=C(CC(CC)CCCC)S9)S1
998	PBDB-TT0	S409	7.28 	7.16 	0.886 	11.750 	0.699 	49.1 	15.3 	3.21 	1212	5.47 	3.54 	1.78 	CC1=CC2=C(C(C3=CC=C(CC(CC)CCCC)S3)=C(C=C(C4=CC=C(C5=C(C(C6=C(CC(CC)CCCC)SC(CC(CCCC)CC)=C6C7=O)=O)C7=C(C8=CC=C(C)S8)S5)S4)S9)C9=C2C%10=CC=C(CC(CC)CCCC)S%10)S1
999	PTB7-TV	S410	8.55 	8.55 	0.750 	15.750 	0.720 	53.2 	15.2 	3.50 	866	5.15 	3.24 	1.64 	CC1=CC2=C(C(OCCCCCCCCCC=C)=C(C=C(C3=C4C(SC(C(OCC(CC)CCCC)=O)=C4F)=C(C)S3)S5)C5=C2OCCCCCCCCCC=C)S1
1000	PBDT-NQx	S411	5.30 	5.09 	0.800 	11.030 	0.601 	53.2 	38.0 	1.40 	1889	5.24 	3.42 	1.80 	CC1=CC=C(C2=CC3=C(C=C(C4=CC=C(C5=CC(C(C6=CC=C(CC(CCCC)CCCCCC)S6)=C(SC(C)=C7)C7=C8C9=CC=C(CC(CCCC)CCCCCC)S9)=C8S5)S4)C%10=C3N=C(C%11=CC=C(CCCCCCCC)S%11)C(C%12=CC=C(CCCCCCCC)S%12)=N%10)C%13=C2N=C(C%14=CC=C(CCCCCCCC)S%14)C(C%15=CC=C(CCCCCCCC)S%15)=N%13)S1
1001	PBDTS-NQx	S411	7.05 	6.72 	0.850 	12.710 	0.653 	68.0 	40.0 	1.70 	1953	5.31 	3.46 	1.81 	CC1=CC=C(C2=CC3=C(C=C(C4=CC=C(C5=CC(C(C6=CC=C(SCC(CCCC)CCCCCC)S6)=C(SC(C)=C7)C7=C8C9=CC=C(SCC(CCCC)CCCCCC)S9)=C8S5)S4)C%10=C3N=C(C%11=CC=C(CCCCCCCC)S%11)C(C%12=CC=C(CCCCCCCC)S%12)=N%10)C%13=C2N=C(C%14=CC=C(CCCCCCCC)S%14)C(C%15=CC=C(CCCCCCCC)S%15)=N%13)S1
1002	PDPPTT-2T	S412	6.10 	6.10 	0.600 	15.800 	0.640 	205.9 	106.7 	1.93 	1027	4.80 	3.44 	1.36 	CC1=CC=C(C2=C3C(C(N2CC(CCCCCCCC)CCCCCCCCCC)=O)=C(C4=CC5=C(C=C(C6=CC=C(C)S6)S5)S4)N(CC(CCCCCCCCCC)CCCCCCCC)C3=O)S1
1003	PDPPMT-2T	S412	6.50 	6.50 	0.620 	15.800 	0.660 	229.4 	138.8 	1.65 	873	4.80 	3.46 	1.34 	CC1=CC=C(C2=C3C(C(N2CC(CCCCCCCC)CCCCCC)=O)=C(C4=CC(C)=C(C5=CC=C(C)S5)S4)N(CC(CCCCCC)CCCCCCCC)C3=O)S1
1004	PffBX4T-2OD	S413	9.40 	9.10 	0.875 	15.800 	0.660 	189.0 	102.0 	1.86 	1185	5.51 	3.85 	1.66 	CC1=C(CC(CCCCCCCCCC)CCCCCCCCCCCC)C=C(C2=C(F)C(F)=C(C3=CC(CC(CCCCCCCCCCCC)CCCCCCCCCC)=C(C4=CC=C(C5=CC=C(C)S5)S4)S3)C6=NON=C62)S1
1005	PTBI2T	S414	5.60 	5.60 	1.050 	8.200 	0.660 	183.0 	76.2 	2.40 	1309	5.70 	3.22 	1.78 	O=C(N1CC(CCCCCCCCCC)CCCCCCCCCCCC)C2C=C(C)SC2C3=C(C(SC(C(SC(C4=CC=C(C5=CC=C(C)S5)S4)=C6)=C6C(N7CC(CCCCCCCCCC)CCCCCCCCCCCC)=O)=C8C7=O)=C8S3)C1=O
1006	PTBI2TR	S414	8.00 	7.10 	1.000 	10.900 	0.650 	984.0 	65.2 	15.09 	1421	5.58 	3.31 	1.71 	O=C(N1CC(CCCCCC)CCCCCCCC)C2C=C(C)SC2C3=C(C(SC(C(SC(C4=C(CCCCCCCCCCCC)C=C(C5=CC(CCCCCCCCCCCC)=C(C)S5)S4)=C6)=C6C(N7CC(CCCCCC)CCCCCCCC)=O)=C8C7=O)=C8S3)C1=O
1007	PTBITT	S414	2.40 	2.40 	1.070 	4.200 	0.530 	114.0 	56.1 	2.03 	1283	5.85 	3.40 	1.73 	O=C(N1CC(CCCCCCCCCC)CCCCCCCCCCCC)C2C=C(C)SC2C3=C(C(SC(C(SC(C4=CC(SC(C)=C5)=C5S4)=C6)=C6C(N7CC(CCCCCCCCCC)CCCCCCCCCCCC)=O)=C8C7=O)=C8S3)C1=O
1008	PTBI2Tz	S414	0.05 	0.05 	0.400 	0.340 	0.320 	517.0 	114.0 	4.54 	1311	6.12 	3.56 	1.91 	O=C(N1CC(CCCCCCCCCC)CCCCCCCCCCCC)C2C=C(C)SC2C3=C(C(SC(C(SC(C4=CN=C(C5=NC=C(C)S5)S4)=C6)=C6C(N7CC(CCCCCCCCCC)CCCCCCCCCCCC)=O)=C8C7=O)=C8S3)C1=O
1009	PBDTDTBT-H	S415	7.68 	7.56 	0.830 	13.920 	0.665 	165.0 	98.2 	1.68 	1057	5.03 	3.30 	1.73 	CC(S1)=CC2=C1C(OCC(CCCCCCCC)CCCCCC)=C(C=C(C3=C(CC(CC)CCCC)C=C(C4=CC=C(C5=CC(CC(CC)CCCC)=C(C)S5)C6=NSN=C64)S3)S7)C7=C2C8=CC=CC=C8
1010	PBDTDTBT-R	S415	8.22 	8.12 	0.840 	13.640 	0.717 	282.2 	120.1 	2.35 	1185	5.01 	3.29 	1.72 	CC(S1)=CC2=C1C(OCC(CCCCCCCC)CCCCCC)=C(C=C(C3=C(CC(CC)CCCC)C=C(C4=CC=C(C5=CC(CC(CC)CCCC)=C(C)S5)C6=NSN=C64)S3)S7)C7=C2C8=CC=C(OCC(CC)CCCC)C=C8
1011	PBDTDTffBT-H	S415	9.44 	9.34 	0.880 	14.920 	0.719 	127.0 	63.2 	2.01 	1092	5.06 	3.30 	1.76 	CC(S1)=CC2=C1C(OCC(CCCCCCCC)CCCCCC)=C(C=C(C3=C(CC(CC)CCCC)C=C(C4=C(F)C(F)=C(C5=CC(CC(CC)CCCC)=C(C)S5)C6=NSN=C64)S3)S7)C7=C2C8=CC=CC=C8
1012	PBDTDTffBT-R	S415	9.09 	9.01 	0.880 	13.980 	0.739 	153.3 	71.3 	2.15 	1221	5.03 	3.28 	1.75 	CC(S1)=CC2=C1C(OCC(CCCCCCCC)CCCCCC)=C(C=C(C3=C(CC(CC)CCCC)C=C(C4=C(F)C(F)=C(C5=CC(CC(CC)CCCC)=C(C)S5)C6=NSN=C64)S3)S7)C7=C2C8=CC=C(OCC(CC)CCCC)C=C8
1013	PBDTTT-H	S415	9.38 	9.21 	0.800 	17.370 	0.675 	181.5 	73.5 	2.47 	846	5.10 	3.42 	1.68 	CC(S1)=CC2=C1C(OCC(CCCCCCCC)CCCCCC)=C(C=C(C3=C4C(C(F)=C(C(OCC(CC)CCCC)=O)S4)=C(C)S3)S5)C5=C2C6=CC=CC=C6
1014	PBDTTT-R	S415	5.72 	5.58 	0.820 	12.100 	0.576 	101.2 	46.2 	2.19 	974	5.06 	3.39 	1.67 	CC(S1)=CC2=C1C(OCC(CCCCCCCC)CCCCCC)=C(C=C(C3=C4C(C(F)=C(C(OCC(CC)CCCC)=O)S4)=C(C)S3)S5)C5=C2C6=CC=C(OCC(CC)CCCC)C=C6
1015	P1	S416	4.90 	4.76 	0.530 	16.100 	0.570 	70.2 	48.1 	1.46 	652	4.94 	3.56 	1.37 	CC1=CC=C(C2=CC(CC(CCCC)CCCCCC)=C(C3=C(OCC(CCCCC)CCC)C=C(C)S3)S2)C4=NSN=C41
1016	P2	S416	6.88 	6.72 	0.600 	18.040 	0.650 	86.3 	56.8 	1.52 	670	5.13 	3.76 	1.37 	CC1=CC(F)=C(C2=CC(CC(CCCC)CCCCCC)=C(C3=C(OCC(CCCCC)CCC)C=C(C)S3)S2)C4=NSN=C41
1017	P3	S416	9.76 	9.61 	0.660 	20.690 	0.710 	89.8 	53.8 	1.67 	688	5.20 	3.74 	1.46 	CC1=C(F)C(F)=C(C2=CC(CC(CCCC)CCCCCC)=C(C3=C(OCC(CCCCC)CCC)C=C(C)S3)S2)C4=NSN=C41
1018	P1	S417	4.11 	4.08 	0.650 	10.580 	0.593 	188.5 	23.3 	8.08 	1637	5.05 	3.45 	1.60 	CC1=CC2=C(C(C3=CC=C(C4=CC(C=CC(OCC(CCCCCCCC)CCCCCC)=C5)=C5C=C4)S3)=C(C=C(C6=C(CCCCCCCC)C=C(C7=CC=C(C8=CC(CCCCCCCC)=C(C)S8)C9=NSN=C97)S6)S%10)C%10=C2C%11=CC=C(C%12=CC(C=CC(OCC(CCCCCCCC)CCCCCC)=C%13)=C%13C=C%12)S%11)S1
1019	P2	S417	5.73 	5.66 	0.730 	12.870 	0.602 	87.7 	22.6 	3.89 	1655	5.09 	3.49 	1.60 	CC1=CC2=C(C(C3=CC=C(C4=CC(C=CC(OCC(CCCCCCCC)CCCCCC)=C5)=C5C=C4)S3)=C(C=C(C6=C(CCCCCCCC)C=C(C7=CC(F)=C(C8=CC(CCCCCCCC)=C(C)S8)C9=NSN=C97)S6)S%10)C%10=C2C%11=CC=C(C%12=CC(C=CC(OCC(CCCCCCCC)CCCCCC)=C%13)=C%13C=C%12)S%11)S1
1020	P3	S417	8.26 	8.17 	0.820 	14.410 	0.700 	106.7 	25.2 	4.24 	1673	5.06 	3.41 	1.65 	CC1=CC2=C(C(C3=CC=C(C4=CC(C=CC(OCC(CCCCCCCC)CCCCCC)=C5)=C5C=C4)S3)=C(C=C(C6=C(CCCCCCCC)C=C(C7=C(F)C(F)=C(C8=CC(CCCCCCCC)=C(C)S8)C9=NSN=C97)S6)S%10)C%10=C2C%11=CC=C(C%12=CC(C=CC(OCC(CCCCCCCC)CCCCCC)=C%13)=C%13C=C%12)S%11)S1
1021	PzIIG-BDT2TC8	S418	5.26 	5.26 	1.010 	7.930 	0.656 	69.4 	28.2 	2.46 	1419	5.48 	3.64 	1.63 	CC1=CC(N(CCCCCCCC)C(C2=CC3=CN=C(/C=C4C(C=CC(C5=CC6=C(C(C7=CC(CCCCCCCC)=C(CCCCCCCC)S7)=C(C=C(C)S8)C8=C6C9=CC(CCCCCCCC)=C(CCCCCCCC)S9)S5)=C%10)=C%10N(CCCCCCCC)C\4=O)C=N3)=O)=C2C=C1
1022	PzIIG-BTT2TC10	S418	3.36 	3.36 	0.940 	5.890 	0.608 	51.2 	23.5 	2.18 	1643	5.40 	3.58 	1.64 	CC1=CC(N(CCCCCCCC)C(C2=CC3=CN=C(/C=C4C(C=CC(C5=CC6=C(S5)C7=C(C(C8=CC(CCCCCCCCCC)=C(CCCCCCCCCC)S8)=C(C(SC(C)=C9)=C9S%10)C%10=C7C%11=CC(CCCCCCCCCC)=C(CCCCCCCCCC)S%11)S6)=C%12)=C%12N(CCCCCCCC)C\4=O)C=N3)=O)=C2C=C1
1023	PMOT5	S419	9.25 	9.11 	0.960 	13.450 	0.710 	112.5 	45.9 	2.45 	1272	5.28 	3.22 	1.83 	CC(S1)=CC2=C1C(C3=CC(OC)=C(CC(CCCC)CC)S3)=C(C=C(C4=CC=C(C5=C(C(C6=C(CC(CCCC)CC)SC(CC(CC)CCCC)=C6C7=O)=O)C7=C(C8=CC=C(C)S8)S5)S4)S9)C9=C2C%10=CC(OC)=C(CC(CC)CCCC)S%10
1024	PBDTBDD	S419	6.77 	6.65 	0.840 	12.450 	0.650 	75.6 	30.0 	2.52 	1212	5.16 	3.11 	1.82 	CC(S1)=CC2=C1C(C3=CC=C(CC(CCCC)CC)S3)=C(C=C(C4=CC=C(C5=C(C(C6=C(CC(CCCC)CC)SC(CC(CC)CCCC)=C6C7=O)=O)C7=C(C8=CC=C(C)S8)S5)S4)S9)C9=C2C%10=CC=C(CC(CC)CCCC)S%10
1025	PMOT2	S419	8.01 	7.91 	0.880 	13.180 	0.690 	52.7 	27.0 	1.95 	1403	5.22 	3.21 	1.78 	CC(S1)=CC2=C1C(C3=CC(OC)=C(CC(CCCC)CC)S3)=C(C=C(C4=CC=C(C5=C(F)C(F)=C(C6=CC=C(C)S6)C7=C5N=C(C8=CC(OCCCCCCCC)=CC=C8)C(C9=CC(OCCCCCCCC)=CC=C9)=N7)S4)S%10)C%10=C2C%11=CC(OC)=C(CC(CC)CCCC)S%11
1026	PBQ-3	S419	6.48 	6.32 	0.810 	11.730 	0.680 	47.9 	23.5 	2.04 	1343	5.10 	3.15 	1.73 	CC(S1)=CC2=C1C(C3=CC=C(CC(CCCC)CC)S3)=C(C=C(C4=CC=C(C5=C(F)C(F)=C(C6=CC=C(C)S6)C7=C5N=C(C8=CC(OCCCCCCCC)=CC=C8)C(C9=CC(OCCCCCCCC)=CC=C9)=N7)S4)S%10)C%10=C2C%11=CC=C(CC(CC)CCCC)S%11
1027	PBDTBO-CIBTDD	S420	9.11 	9.01 	0.760 	16.790 	0.717 	113.8 	36.7 	3.10 	1218	5.47 	3.70 	1.70 	CC(S1)=CC2=C1C(C3=CC=C(CC(CCCC)CCCCCC)S3)=C(C=C(C4=CC=C(C5=CC(Cl)=C(C6=CC(CCCCCCCCCCCC)=C(C)S6)C7=NSN=C57)S4)S8)C8=C2C9=CC=C(CC(CCCC)CCCCCC)S9
1028	PBDTBO-CIBTEH	S420	6.88 	6.51 	0.790 	13.330 	0.631 	88.5 	32.9 	2.69 	1162	5.50 	3.73 	1.69 	CC(S1)=CC2=C1C(C3=CC=C(CC(CCCC)CCCCCC)S3)=C(C=C(C4=CC=C(C5=CC(Cl)=C(C6=CC(CC(CCCC)CC)=C(C)S6)C7=NSN=C57)S4)S8)C8=C2C9=CC=C(CC(CCCC)CCCCCC)S9
1029	PBDTHD-CIBTEH	S420	5.46 	5.29 	0.780 	10.940 	0.644 	58.6 	21.8 	2.69 	1275	5.53 	3.71 	1.71 	CC(S1)=CC2=C1C(C3=CC=C(CC(CCCCCCCC)CCCCCC)S3)=C(C=C(C4=CC=C(C5=CC(Cl)=C(C6=CC(CC(CCCC)CC)=C(C)S6)C7=NSN=C57)S4)S8)C8=C2C9=CC=C(CC(CCCCCCCC)CCCCCC)S9
1030	PBDTHD-CIBTDD	S420	4.95 	4.72 	0.680 	11.690 	0.623 	38.9 	17.5 	2.23 	1331	5.53 	3.71 	1.68 	CC(S1)=CC2=C1C(C3=CC=C(CC(CCCCCCCC)CCCCCC)S3)=C(C=C(C4=CC=C(C5=CC(Cl)=C(C6=CC(CCCCCCCCCCCC)=C(C)S6)C7=NSN=C57)S4)S8)C8=C2C9=CC=C(CC(CCCCCCCC)CCCCCC)S9
1031	PBPD-Th	S421	8.40 	8.20 	0.950 	12.400 	0.710 	107.0 	42.0 	2.55 	1233	5.42 	3.36 	1.90 	CC(S1)=CC2=C1C(C3=CC=CC(OCC(CCCC)CC)=C3)=C(C=C(C4=CC=C(C5=C6C(C(C7=C(CC(CCCC)CC)SC(CC(CC)CCCC)=C7C6=O)=O)=C(C8=CC=C(C)S8)S5)S4)S9)C9=C2C%10=CC=CC(OCC(CCCC)CC)=C%10
1032	PBPD-Se	S421	9.80 	9.60 	0.900 	14.900 	0.730 	92.0 	48.0 	1.92 	1328	5.35 	3.31 	1.77 	CC(S1)=CC2=C1C(C3=CC=CC(OCC(CCCC)CC)=C3)=C(C=C(C4=CC=C(C5=C6C(C(C7=C(CC(CCCC)CC)SC(CC(CC)CCCC)=C7C6=O)=O)=C(C8=CC=C(C)[Se]8)S5)[Se]4)S9)C9=C2C%10=CC=CC(OCC(CCCC)CC)=C%10
1033	PBDTT-O-TT-CF	S422	8.68 	8.68 	0.780 	16.500 	0.680 	34.6 	19.0 	1.82 	920	5.31 	3.33 	1.52 	CC(S1)=CC2=C1C(C3=CC=C(OCC(CC)CCCC)S3)=C(C=C(C4=C5C(C(F)=C(C(C(CC)CCCC)=O)S5)=C(C)S4)S6)C6=C2C7=CC=C(OCC(CCCC)CC)S7
1034	PBDTT-S-TT-CF	S422	9.58 	9.58 	0.890 	15.100 	0.710 	51.8 	27.0 	1.92 	952	5.44 	3.31 	1.56 	CC(S1)=CC2=C1C(C3=CC=C(SCC(CC)CCCC)S3)=C(C=C(C4=C5C(C(F)=C(C(C(CC)CCCC)=O)S5)=C(C)S4)S6)C6=C2C7=CC=C(SCC(CCCC)CC)S7
1035	PIDTBDTID	S423	2.66 	2.51 	0.870 	7.240 	0.420 	36.9 	21.5 	1.70 	2229	5.47 	3.72 	1.75 	CC1=CC2=C(C(C=C(C(C3=CC=C(CCCCCC)C=C3)(C4=CC=C(CCCCCC)C=C4)C5=C6SC(C7=CC8=C(C(C9=CC=C(C)S9)=C(C=C(C)S%10)C%10=C8C%11=CC=C(/C=C/C%12=CC=C(C%13=CC(/C(C(N%14CC(CCCCCCCC)CCCCCCCCCC)=O)=C%15C(N(CC(CCCCCCCCCC)CCCCCCCC)C%16=C\%15C=CC=C%16)=O)=C%14C=C%13)S%12)S%11)S7)=C5)C6=C%17)=C%17C2(C%18=CC=C(CCCCCC)C=C%18)C%19=CC=C(CCCCCC)C=C%19)S1
1036	PIDTBDT(ID)2	S423	2.50 	2.33 	0.930 	6.340 	0.423 	13.3 	11.7 	1.10 	3144	5.53 	3.80 	1.73 	CC1=CC2=C(C(C=C(C(C3=CC=C(CCCCCC)C=C3)(C4=CC=C(CCCCCC)C=C4)C5=C6SC(C7=CC8=C(C(C9=CC=C(/C=C/C%10=CC=C(C%11=CC=C(/C(C(N%12CC(CCCCCCCCCC)CCCCCCCC)=O)=C%13C(N(CC(CCCCCCCC)CCCCCCCCCC)C%14=C\%13C=CC=C%14)=O)C%12=C%11)S%10)S9)=C(C=C(C)S%15)C%15=C8C%16=CC=C(/C=C/C%17=CC=C(C%18=CC(/C(C(N%19CC(CCCCCCCC)CCCCCCCCCC)=O)=C%20C(N(CC(CCCCCCCCCC)CCCCCCCC)C%21=C\%20C=CC=C%21)=O)=C%19C=C%18)S%17)S%16)S7)=C5)C6=C%22)=C%22C2(C%23=CC=C(CCCCCC)C=C%23)C%24=CC=C(CCCCCC)C=C%24)S1
1037	P1	S424	0.61 	0.61 	0.600 	3.080 	0.330 	49.4 	19.0 	2.60 	1100	5.26 	2.86 	2.40 	CC1=CC2=C(C(OCC(CC)CCCC)=C(C=C(C3=CC=C(N(C4=CC=CC=C4)C5=CC=C(C6=NC(SC(C7=CC=C(N(C8=CC=C(C)C=C8)C9=CC=CC=C9)C=C7)=N%10)=C%10S6)C=C5)C=C3)S%11)C%11=C2OCC(CCCC)CC)S1
1038	P1	S425	3.00 	2.90 	0.600 	7.830 	0.609 	35.0 	24.0 	1.46 	1372	5.14 	3.69 	1.50 	CC1=CC2=C(C(OCCCCCCCCCCCC)=C(C=C(C3=C(CCCCCCCCCCCC)C=C(C4=CC=C(C5=CC(CCCCCCCCCCCC)=C(C)S5)C6=NN(CCCCCCCCCCCC)N=C64)S3)S7)C7=C2OCCCCCCCCCCCC)S1
1039	P2	S425	2.28 	2.20 	0.600 	6.990 	0.588 	20.0 	14.0 	1.43 	1452	5.18 	3.57 	1.90 	CC1=CC2=C(C(OCCCCCCCCCCCC)=C(C=C(C3=C(CCCCCCCCCCCC)C=C(C4=C(N=C(C)C(C)=N5)C5=C(C6=CC(CCCCCCCCCCCC)=C(C)S6)C7=NN(CCCCCCCCCCCC)N=C74)S3)S8)C8=C2OCCCCCCCCCCCC)S1
1040	PBDT-TSR	S426	10.20 	9.91 	0.804 	17.790 	0.706 	63.0 	30.0 	2.10 	1934	5.30 	3.45 	1.55 	O=C(OCC(CC)CCCC)C1=C(F)C2=C(C)SC(C3=CC4=C(C(C5=CC=C(SCCCCCCCC)S5)=C(C=C(C6=C(SC(C(OCC(CC)CCCC)=O)=C7F)C7=C(C8=CC9=C(C(C%10=CC=C(SCCCCCCCC)S%10)=C(C=C(C)S%11)C%11=C9C%12=CC=C(SCCCCCCCC)S%12)S8)S6)S%13)C%13=C4C%14=CC=C(SCCCCCCCC)S%14)S3)=C2S1
1041	PDPP[T]2-EDOT	S427	2.60 	2.50 	0.320 	15.500 	0.500 	383.4 	142.0 	2.70 	917	5.73 	3.66 	1.13 	CC1=CC=C(C2=C3C(C(N2CC(CCCCCC)CCCCCCCC)=O)=C(C4=CC=C(C5=C(OCCO6)C6=C(C)S5)S4)N(CC(CCCCCCCC)CCCCCC)C3=O)S1
1042	PDPP[Py]2-EDOT	S427	2.40 	2.20 	0.800 	5.100 	0.540 	61.7 	25.7 	2.40 	907	6.07 	3.74 	1.59 	CC1=CC=C(C2=C3C(C(N2CC(CCCCCC)CCCCCCCC)=O)=C(C4=CC=C(C5=C(OCCO6)C6=C(C)S5)C=N4)N(CC(CCCCCCCC)CCCCCC)C3=O)N=C1
1043	PDPP[Ph]2-EDOT	S427	1.80 	1.70 	0.910 	4.400 	0.430 	35.1 	16.7 	2.10 	905	5.89 	3.53 	1.91 	CC1=CC=C(C2=C3C(C(N2CC(CCCCCC)CCCCCCCC)=O)=C(C4=CC=C(C5=C(OCCO6)C6=C(C)S5)C=C4)N(CC(CCCCCCCC)CCCCCC)C3=O)C=C1
1044	PBDTA-INDI	S428	5.04 	4.81 	0.930 	8.510 	0.637 	249.0 	61.1 	4.00 	1463	5.41 	3.29 	2.00 	CC1=CC(C(OCC(CCCC)CC)=C(SC(C2=CC=C(C3=C(C(N(CC(CCCCCCCCCC)CCCCCCCC)C4=O)=O)C4=C(C=C(C5=CC=C(C)S5)C(C(N6CC(CCCCCCCC)CCCCCCCCCC)=O)=C7C6=O)C7=C3)S2)=C8)C8=C9OCC(CC)CCCC)=C9S1
1045	PBDTT-INDI	S428	6.35 	6.26 	0.960 	10.260 	0.645 	165.9 	48.3 	3.40 	1595	5.47 	3.46 	1.98 	CC1=CC(C(C2=CC=C(CC(CCCC)CC)S2)=C(SC(C3=CC=C(C4=C(C(N(CC(CCCCCCCCCC)CCCCCCCC)C5=O)=O)C5=C(C=C(C6=CC=C(C)S6)C(C(N7CC(CCCCCCCC)CCCCCCCCCC)=O)=C8C7=O)C8=C4)S3)=C9)C9=C%10C%11=CC=C(CC(CC)CCCC)S%11)=C%10S1
1046	P1	S429	1.43 	1.33 	0.850 	2.790 	0.600 	39.9 	16.3 	2.50 	1141	5.60 	3.88 	1.72 	O=C(OCC(CCCCCCCCCC)CCCCCCCC)C1=C(C2=CC=C(C3=CC=C(C4=CC=C(C)S4)C5=NSN=C53)S2)SC(C6=CC(C(OCC(CCCCCCCC)CCCCCCCCCC)=O)=C(C)S6)=C1
1047	P2	S429	9.26 	9.13 	0.870 	14.910 	0.710 	154.5 	42.2 	3.70 	1177	5.72 	3.95 	1.77 	O=C(OCC(CCCCCCCCCC)CCCCCCCC)C1=C(C2=CC=C(C3=C(F)C(F)=C(C4=CC=C(C)S4)C5=NSN=C53)S2)SC(C6=CC(C(OCC(CCCCCCCC)CCCCCCCCCC)=O)=C(C)S6)=C1
1048	PIDT-DTQ-T	S430	6.41 	6.41 	0.860 	11.420 	0.658 	46.2 	22.0 	2.10 	2253	5.33 	3.29 	1.63 	CC1=CC=C(C2=CC(C(C3=CC=C(CCCCCC)C=C3)(C4=CC=C(CCCCCC)C=C4)C5=C6C=C7C(C(SC(C8=CC=C(C9=C%10C(N=C(C%11=CC(OCCCCCCCC)=CC=C%11)C(C%12=CC=CC(OCCCCCCCC)=C%12)=N%10)=C(C%13=CC=C(C%14=C(N=C(C%15=CC(OCCCCCCCC)=CC=C%15)C(C%16=CC=CC(OCCCCCCCC)=C%16)=N%17)C%17=C(C)C=C%14)S%13)C=C9)S8)=C%18)=C%18C7(C%19=CC=C(CCCCCC)C=C%19)C%20=CC=C(CCCCCC)C=C%20)=C5)=C6S2)S1
