Repository: DataScienceUWMSE/SOM_OPV

# SOM_OPV

This repo provides code and notebooks for sompy project. You can find more detailed information from this publication.

### Prerequisites

You need to download anaconda and install python packages in the requirement.txt file using command below:

```
pip install -r requirement.txt
```

## Content

In the `Data` folder, the `compdata_classificatiion_des.csv` is the data file with molecular descriptors appened to it (More than 1800 descriptors are appended, and you can do feature selection based on them).

File: Data/compdata.txt (part 7 of 7)
ID No.	Nickname	Ref. No	PCE_max(%)	PCE_ave(%)	Voc (V)	Jsc (mA cm^2)	FF	Mw (kg mol^-1)	Mn (kg mol^-1)	PDI (=Mw/Mn)	Monomer (g mol^-1)	-HOMO (eV)	-LUMO (eV)	bandgap(eV)	SMILES
1049	PIDT-DTQ-TT	S430	6.63 	6.63 	0.830 	12.430 	0.653 	46.0 	20.0 	2.30 	2309	5.29 	3.27 	1.60 	CC1=CC=C(C2=CC(C(C3=CC=C(CCCCCC)C=C3)(C4=CC=C(CCCCCC)C=C4)C5=C6C=C7C(C(SC(C8=CC=C(C9=C%10C(N=C(C%11=CC(OCCCCCCCC)=CC=C%11)C(C%12=CC=CC(OCCCCCCCC)=C%12)=N%10)=C(C%13=CC(SC(C%14=C(N=C(C%15=CC(OCCCCCCCC)=CC=C%15)C(C%16=CC=CC(OCCCCCCCC)=C%16)=N%17)C%17=C(C)C=C%14)=C%18)=C%18S%13)C=C9)S8)=C%19)=C%19C7(C%20=CC=C(CCCCCC)C=C%20)C%21=CC=C(CCCCCC)C=C%21)=C5)=C6S2)S1
1050	PBTF-OP	S431	9.00 	8.90 	0.860 	16.400 	0.622 	134.6 	64.3 	2.09 	938	5.45 	3.34 	1.62 	CC1=CC2=C(C(C3=CC=CC(OCC(CC)CCCC)=C3)=C(C=C(C4=C5C(C(F)=C(C(OCC(CCCC)CC)=O)S5)=C(C)S4)S6)C6=C2C7=CC=CC(OCC(CC)CCCC)=C7)S1
1051	PCDPP	S432	9.02 	9.02 	0.860 	16.000 	0.650 	705.8 	136.0 	5.19 	1948	5.44 	3.89 	1.55 	CC1=CC=C(C(N(CC(CCCCCC)CCCCCCCC)C2=O)=C3C2=C(C4=CC=C(C5=CC(F)=C(C6=CC=C(C(N(CC(CCCCCC)CCCCCCCC)C7=O)=C8C7=C(C9=CC=C(C%10=CC(N(CC(CC)CCCC)C%11=C%12C=C(F)C(C)=C%11)=C%12C=C%10F)S9)N(CC(CCCCCC)CCCCCCCC)C8=O)S6)C=C5F)S4)N(CC(CCCCCC)CCCCCCCC)C3=O)S1
1052	PF0	S433	5.70 	5.62 	0.740 	11.760 	0.655 	53.2 	28.0 	1.90 	1465	5.29 	3.58 	1.71 	CC1=CC2=C(C(C3=CC4=C(C=C(CC(CCCCCC)CCCCCCCC)S4)S3)=C(C=C(C5=C(CC(CC)CCCC)C=C(C6=CC=C(C7=CC(CC(CCCC)CC)=C(C)S7)C8=NSN=C86)S5)S9)C9=C2C%10=CC%11=C(C=C(CC(CCCCCC)CCCCCCCC)S%11)S%10)S1
1053	PF1	S433	6.29 	6.13 	0.800 	11.850 	0.662 	35.2 	22.0 	1.60 	1483	5.39 	3.70 	1.69 	CC1=CC2=C(C(C3=CC4=C(C=C(CC(CCCCCC)CCCCCCCC)S4)S3)=C(C=C(C5=C(CC(CC)CCCC)C=C(C6=C(F)C=C(C7=CC(CC(CCCC)CC)=C(C)S7)C8=NSN=C86)S5)S9)C9=C2C%10=CC%11=C(C=C(CC(CCCCCC)CCCCCCCC)S%11)S%10)S1
1054	PF2	S433	6.54 	6.45 	0.860 	11.670 	0.653 	39.8 	24.0 	1.66 	1501	5.48 	3.73 	1.75 	CC1=CC2=C(C(C3=CC4=C(C=C(CC(CCCCCC)CCCCCCCC)S4)S3)=C(C=C(C5=C(CC(CC)CCCC)C=C(C6=C(F)C(F)=C(C7=CC(CC(CCCC)CC)=C(C)S7)C8=NSN=C86)S5)S9)C9=C2C%10=CC%11=C(C=C(CC(CCCCCC)CCCCCCCC)S%11)S%10)S1
1055	PIDTT-TT	S434	7.08 	6.98 	0.960 	10.960 	0.650 	60.8 	32.5 	1.87 	1184	5.35 	3.11 	2.14 	CC1=CC2=C(C(C(C3=CC=C(CCCCCC)C=C3)(C4=CC=C(CCCCCC)C=C4)C5=C6C=C7C(C(SC8=C9SC(C%10=CC%11=C(C=C(C)S%11)S%10)=C8)=C9C7(C%12=CC=C(CCCCCC)C=C%12)C%13=CC=C(CCCCCC)C=C%13)=C5)=C6S2)S1
1056	PIDTV-ffBT	S435	7.30 	7.00 	0.700 	17.100 	0.610 	90.7 	28.0 	3.24 	908	5.23 	3.69 	1.53 	CC1=CC(/C(C2=C3C=C4C(C(SC(C5=C(F)C(F)=C(C)C6=NSN=C65)=C7)=C7/C4=C/C(CCCCCC)CCCCCCCC)=C2)=C/C(CCCCCC)CCCCCCCC)=C3S1
1057	PDFBC-DPP	S436	7.33 	7.33 	0.800 	13.150 	0.680 	124.4 	73.2 	1.70 	1379	5.35 	3.82 	1.53 	CC1=CC=C(C2=C3C(C(N2CC(CCCC)CC)=O)=C(C4=CC=C(C5=C(CC(CCCCCC)CCCCCCCC)C=C(C6=C(F)C=C(C7=CC(F)=C(C8=CC(CC(CCCCCCCC)CCCCCC)=C(C)S8)C=C7N=N9)C9=C6)S5)S4)N(CC(CC)CCCC)C3=O)S1
1058	P-2T	S437	7.91 	7.69 	0.760 	17.480 	0.595 	108.8 	45.7 	2.38 	1365	5.27 	3.10 	1.63 	FC1=C(C2=CC(C3=CC=C(CC(CCCCCCCCCC)CCCCCCCCCCCC)S3)=C(C)S2)C4=NSN=C4C(C5=CC(C6=CC=C(CC(CCCCCCCCCCCC)CCCCCCCCCC)S6)=C(C7=CC=C(C8=CC=C(C)S8)S7)S5)=C1F
1059	P-TT	S437	9.96 	9.58 	0.800 	18.150 	0.686 	125.3 	58.0 	2.16 	1339	5.30 	3.13 	1.62 	FC1=C(C2=CC(C3=CC=C(CC(CCCCCCCCCC)CCCCCCCCCCCC)S3)=C(C)S2)C4=NSN=C4C(C5=CC(C6=CC=C(CC(CCCCCCCCCCCC)CCCCCCCCCC)S6)=C(C7=CC(SC(C)=C8)=C8S7)S5)=C1F
1060	PBDTT-DTFPQx	S438	7.20 	7.00 	0.870 	11.400 	0.730 	81.0 	43.1 	1.88 	1343	5.52 	3.86 	1.66 	CC1=CC2=C(C(C3=CC=C(CC(CCCC)CC)S3)=C(C=C(C4=CC=C(C5=C(OCCCCCCCC)C(OCCCCCCCC)=C(C6=CC=C(C)S6)C7=C5N=C(C8=CC=C(F)C=C8)C(C9=CC=C(F)C=C9)=N7)S4)S%10)C%10=C2C%11=CC=C(CC(CCCC)CC)S%11)S1
1061	PC1BT6	S439	7.34 	7.21 	0.950 	14.000 	0.552 	134.4 	42.0 	3.20 	1220	5.48 	3.59 	2.01 	CC1=CC2=C(C3=CC(N(C)C4=C5C=C6C(C7=CC=C(C8=CC=C(C9=C(OCCCCCC)C(OCCCCCC)=C(C%10=CC=C(C)S%10)C%11=NSN=C%119)S8)C=C7C6(CCCCCC)CCCCCC)=C4)=C5C=C3C2(CCCCCC)CCCCCC)C=C1
1062	PC2BT6	S439	6.62 	6.46 	0.990 	13.110 	0.510 	34.7 	20.4 	1.70 	1234	5.49 	3.56 	2.00 	CC1=CC2=C(C3=CC(N(CC)C4=C5C=C6C(C7=CC=C(C8=CC=C(C9=C(OCCCCCC)C(OCCCCCC)=C(C%10=CC=C(C)S%10)C%11=NSN=C%119)S8)C=C7C6(CCCCCC)CCCCCC)=C4)=C5C=C3C2(CCCCCC)CCCCCC)C=C1
1063	PC6BT6	S439	6.39 	6.21 	0.980 	12.910 	0.505 	47.3 	27.8 	1.70 	1290	5.49 	3.56 	2.01 	CC1=CC2=C(C3=CC(N(CCCCCC)C4=C5C=C6C(C7=CC=C(C8=CC=C(C9=C(OCCCCCC)C(OCCCCCC)=C(C%10=CC=C(C)S%10)C%11=NSN=C%119)S8)C=C7C6(CCCCCC)CCCCCC)=C4)=C5C=C3C2(CCCCCC)CCCCCC)C=C1
1064	PNC2C4BT6	S439	6.67 	6.44 	0.990 	13.240 	0.509 	52.9 	25.2 	2.10 	1122	5.48 	3.63 	2.01 	CC1=CC2=C(C3=CC(N(CC)C4=C5C=C6C(C7=CC=C(C8=CC=C(C9=C(OCCCCCC)C(OCCCCCC)=C(C%10=CC=C(C)S%10)C%11=NSN=C%119)S8)C=C7C6(CCCC)CCCC)=C4)=C5C=C3C2(CCCC)CCCC)C=C1
1065	PC2BT	S439	4.02 	3.94 	1.010 	10.480 	0.380 	19.7 	11.6 	1.70 	1202	5.54 	3.61 	2.00 	CC1=CC2=C(C3=CC(N(CC)C4=C5C=C6C(C7=CC=C(C8=C(CCCCCC)C=C(C9=CC=C(C%10=CC(CCCCCC)=C(C)S%10)C%11=NSN=C%119)S8)C=C7C6(CCCCCC)CCCCCC)=C4)=C5C=C3C2(CCCCCC)CCCCCC)C=C1
1066	PBDTT-BTAZT-1	S440	6.95 	6.64 	0.750 	14.110 	0.624 	67.8 	32.3 	2.10 	1211	5.11 	3.12 	1.65 	CC1=CC2=C(C(C3=CC=C(CC(CCCC)CC)S3)=C(C=C(C4=CC=C(C5=C(SC(C(OCC(CCCC)CC)=O)=C6)C6=C(C7=CC=C(C)S7)C8=NN(CC(CC)CCCC)N=C85)S4)S9)C9=C2C%10=CC=C(CC(CCCC)CC)S%10)S1
1067	PBDTT-BTAZT-2	S440	6.16 	5.96 	0.750 	12.730 	0.624 	70.4 	30.6 	2.30 	1195	5.13 	3.14 	1.62 	CC1=CC2=C(C(C3=CC=C(CC(CCCC)CC)S3)=C(C=C(C4=CC=C(C5=C(SC(C(CC(CCCC)CC)=O)=C6)C6=C(C7=CC=C(C)S7)C8=NN(CC(CC)CCCC)N=C85)S4)S9)C9=C2C%10=CC=C(CC(CCCC)CC)S%10)S1
1068	PIDTI-BT	S441	4.02 	4.02 	0.820 	8.990 	0.546 	46.3 	26.9 	1.72 	2095	5.30 	3.76 	1.65 	CC1=CC(N(CC(CCCCCCCCCC)CCCCCCCCCCCC)C2=C3C=C4C(C(C=C(C(C5=CC=C(OCCCCCCCC)C=C5)(C6=CC=C(OCCCCCCCC)C=C6)C7=C8C=C9C(C(SC(C%10=CC=C(C)C%11=NSN=C%11%10)=C%12)=C%12N9CC(CCCCCCCCCCCC)CCCCCCCCCC)=C7)C8=C%13)=C%13C4(C%14=CC=C(OCCCCCCCC)C=C%14)C%15=CC=C(OCCCCCCCC)C=C%15)=C2)=C3S1
1069	PIDTI-DTBT	S441	3.72 	3.72 	0.800 	9.070 	0.514 	122.3 	76.9 	1.59 	2259	5.26 	3.74 	1.66 	CC1=CC(N(CC(CCCCCCCCCC)CCCCCCCCCCCC)C2=C3C=C4C(C(C=C(C(C5=CC=C(OCCCCCCCC)C=C5)(C6=CC=C(OCCCCCCCC)C=C6)C7=C8C=C9C(C(SC(C%10=CC=C(C%11=CC=C(C%12=CC=C(C)S%12)C%13=NSN=C%13%11)S%10)=C%14)=C%14N9CC(CCCCCCCCCCCC)CCCCCCCCCC)=C7)C8=C%15)=C%15C4(C%16=CC=C(OCCCCCCCC)C=C%16)C%17=CC=C(OCCCCCCCC)C=C%17)=C2)=C3S1
1070	h-PPDTNTz	S442	4.60 	4.44 	0.700 	13.400 	0.490 	15.7 	9.8 	1.60 	993	5.30 	3.79 	1.51 	CC1=CC=C(C2=C(OCC(CCCCCCCC)CCCCCC)C=C(C3=CC=C(C4=CC5=C(C=C(C)C6=NSN=C65)C7=NSN=C47)S3)C(OCC(CCCCCCCC)CCCCCC)=C2)S1
1071	d-PPDTNTz	S442	6.66 	6.54 	0.720 	14.000 	0.660 	115.0 	46.0 	2.50 	1217	5.38 	3.76 	1.62 	CC1=CC=C(C2=C(OCC(CCCCCCCCCC)CCCCCCCCCCCC)C=C(C3=CC=C(C4=CC5=C(C=C(C)C6=NSN=C65)C7=NSN=C47)S3)C(OCC(CCCCCCCCCC)CCCCCCCCCCCC)=C2)S1
1072	PDVF-8	S443	3.57 	3.52 	0.650 	8.580 	0.641 	178.0 	63.8 	2.79 	1047	5.19 	3.63 	1.56 	CC1=CC=C(C2=C3C(C(N2CC(CCCCCCCC)CCCCCCCCCC)=O)=C(C4=CC=C(C5=CC=C(/C=C/C6=CC=C(C)S6)S5)O4)N(CC(CCCCCCCCCC)CCCCCCCC)C3=O)O1
1073	PDVF-10	S443	4.56 	4.49 	0.650 	10.560 	0.666 	86.1 	26.4 	3.26 	1159	5.23 	3.67 	1.56 	CC1=CC=C(C2=C3C(C(N2CC(CCCCCCCCCCCC)CCCCCCCCCC)=O)=C(C4=CC=C(C5=CC=C(/C=C/C6=CC=C(C)S6)S5)O4)N(CC(CCCCCCCCCC)CCCCCCCCCCCC)C3=O)O1
1074	PtBTPBDT	S444	4.03 	3.89 	0.680 	9.090 	0.630 	133.0 	70.0 	1.90 	1149	5.29 	3.83 	1.46 	CC(S1)=CC2=C1C(C=CC=C3)=C3/C2=C(C4=C5C=C(C6=CC7=C(OCCCCCCCCCCCCCCCCCCCC)C8=C(C=C(C)S8)C(OCCCCCCCCCCCCCCCCCCCC)=C7S6)S4)/C9=C5C=CC=C9
1075	PtFBTPBDT	S444	3.11 	3.07 	0.830 	5.790 	0.640 	106.0 	53.0 	2.00 	1185	5.42 	3.97 	1.45 	CC1=CC(C2=C/3C=CC(F)=C2)=C(S1)C3=C(C4=C5C=C(C6=CC7=C(OCCCCCCCCCCCCCCCCCCCC)C8=C(C=C(C)S8)C(OCCCCCCCCCCCCCCCCCCCC)=C7S6)S4)/C9=C5C=C(F)C=C9
1076	PtBTPDPP	S444	0.94 	0.91 	0.600 	2.470 	0.610 	131.0 	61.9 	2.10 	1227	5.20 	3.99 	1.21 	CC1=CC(C(C=CC=C2)=C2/C3=C4C(SC(C5=CC=C(C6=C7C(C(N6CCCCCCCCCCCCCCCCCCCC)=O)=C(C8=CC=C(C)S8)N(CCCCCCCCCCCCCCCCCCCC)C7=O)S5)=C9)=C9C%10=C\4C=CC=C%10)=C3S1
1077	PtFBTPDTS	S444	2.71 	2.67 	0.680 	6.540 	0.600 	78.0 	20.0 	3.90 	822	5.09 	3.70 	1.39 	CC1=CC(C2=C/3C=CC(F)=C2)=C(S1)C3=C(C4=C5C=C(C6=CC([Si](CCCCCCCC)(CCCCCCCC)C7=C8SC(C)=C7)C8S6)S4)/C9=C5C=C(F)C=C9
1078	PtBTPIDT	S444	3.64 	3.46 	0.770 	10.010 	0.450 	48.7 	35.1 	1.39 	1273	5.28 	3.78 	1.50 	CC1=CC(C(C=CC=C2)=C2/C3=C4C(SC(C5=CC(C(C6=CC=C(CCCCCC)C=C6)(C7=CC=C(CCCCCC)C=C7)C8=C9C=C%10C(C(SC(C)=C%11)=C%11C%10(C%12=CC=C(CCCCCC)C=C%12)C%13=CC=C(CCCCCC)C=C%13)=C8)=C9S5)=C%14)=C%14C%15=C\4C=CC=C%15)=C3S1
1079	PcBTPBDT	S444	1.23 	1.19 	0.660 	3.400 	0.530 	70.0 	27.0 	2.60 	1149	5.29 	3.81 	1.48 	CC(S1)=CC(C2=C/3C=CC=C2)=C1C3=C4C(SC(C5=CC(C(OCCCCCCCCCCCCCCCCCCCC)=C(SC(C)=C6)C6=C7OCCCCCCCCCCCCCCCCCCCC)=C7S5)=C8)=C8C9=C/4C=CC=C9
1080	P1	S445	6.21 	6.13 	0.840 	11.740 	0.630 	39.2 	13.5 	2.90 	917	5.44 	3.84 	1.50 	CC1=CC=C(C2=CC=C(C3=CC=C(C4=CC(C(C=C(C)S5)=C5C6=NC(C(N(CC(CCCCCCCC)CCCCCCCCCC)C7=O)=O)=C7N=C68)=C8S4)S3)C9=NSN=C92)S1
1081	PTSSO-TT	S446	3.79 	3.79 	0.710 	11.860 	0.450 	27.4 	15.1 	1.80 	850	5.40 	3.80 	1.56 	CC1=C(CCC(C)CCCC(C)C)C=C(C2=C(C3=C4C5=CC=CC4=CC=C3)C5=C(C6=CC(CCC(C)CCCC(C)C)=C(C7=CC8=C(C=C(C)S8)S7)S6)S2(=O)=O)S1
1082	PTSSO-BDT	S446	1.93 	1.93 	0.720 	7.780 	0.350 	63.0 	26.0 	2.40 	1157	5.50 	3.90 	1.59 	CC1=C(CCC(C)CCCC(C)C)C=C(C2=C(C3=C4C5=CC=CC4=CC=C3)C5=C(C6=CC(CCC(C)CCCC(C)C)=C(C7=CC8=C(C(OCC(CCCC)CC)=C(C=C(C)S9)C9=C8OCC(CC)CCCC)S7)S6)S2(=O)=O)S1
1083	PQx	S447	3.97 	3.92 	0.850 	8.960 	0.520 	66.9 	25.1 	2.60 	1675	5.40 	3.58 	1.82 	CC1=CC=C(C2=CC=C(C3=CC=C(C4=CC5=C(C(C6=CC=C(CC(CCCC)CC)S6)=C(C=C(C)S7)C7=C5C8=CC=C(CC(CC)CCCC)S8)S4)S3)C9=C2N=C(C%10=CC=C(OCCC(C)CCCC(C)C)C(OCCC(C)CCCC(C)C)=C%10)C(C%11=CC(OCCC(C)CCCC(C)C)=C(OCCC(C)CCCC(C)C)C=C%11)=N9)S1
1084	PphQx	S447	5.03 	4.98 	0.800 	10.850 	0.580 	66.1 	23.2 	2.60 	1673	5.40 	3.64 	1.75 	CC1=CC=C(C2=CC=C(C3=CC=C(C4=CC5=C(C(C6=CC=C(CC(CCCC)CC)S6)=C(C=C(C)S7)C7=C5C8=CC=C(CC(CC)CCCC)S8)S4)S3)C9=C2N=C(C%10=C%11C=C(OCCC(C)CCCC(C)C)C(OCCC(C)CCCC(C)C)=C%10)C(C%12=CC(OCCC(C)CCCC(C)C)=C(OCCC(C)CCCC(C)C)C=C%12%11)=N9)S1
1085	PBDT(ff)-ttTPD	S448	7.45 	7.40 	0.980 	12.490 	0.610 	105.6 	48.0 	2.20 	1554	5.65 	3.49 	1.91 	CC1=CC2=C(C(C3=C(F)C(F)=C(CC(CCCC)CC)S3)=C(C=C(C4=C(CCCCCCCC)C5=C(C=C(C6=C(C(N(CC(CCCCCCCC)CCCCCC)C7=O)=O)C7=C(C8=CC9=C(C(CCCCCCCC)=C(C)S9)S8)S6)S5)S4)S%10)C%10=C2C%11=C(F)C(F)=C(CC(CCCC)CC)S%11)S1
1086	PBDTT-ttTPD	S448	6.79 	6.65 	0.840 	12.070 	0.670 	90.3 	43.0 	2.10 	1482	5.45 	3.58 	1.87 	CC1=CC2=C(C(C3=CC=C(CC(CCCC)CC)S3)=C(C=C(C4=C(CCCCCCCC)C5=C(C=C(C6=C(C(N(CC(CCCCCCCC)CCCCCC)C7=O)=O)C7=C(C8=CC9=C(C(CCCCCCCC)=C(C)S9)S8)S6)S5)S4)S%10)C%10=C2C%11=CC=C(CC(CCCC)CC)S%11)S1
1087	PBDTOT-FBT	S449	4.84 	4.84 	0.920 	8.710 	0.603 	29.8 	17.5 	1.70 	1228	5.46 	3.55 	1.79 	CC1=CC2=C(C(C3=C(OC)C(OC)=C(CC(CCCC)CC)S3)=C(C=C(C4=C(CCCCCC)C=C(C5=C(F)C(F)=C(C6=CC(CCCCCC)=C(C)S6)C7=NSN=C75)S4)S8)C8=C2C9=C(OC)C(OC)=C(CC(CC)CCCC)S9)S1
1088	PBDTOT-BT	S449	2.47 	2.47 	0.880 	7.600 	0.369 	24.8 	13.8 	1.80 	1192	5.25 	3.54 	1.56 	CC1=CC2=C(C(C3=C(OC)C(OC)=C(CC(CCCC)CC)S3)=C(C=C(C4=C(CCCCCC)C=C(C5=CC=C(C6=CC(CCCCCC)=C(C)S6)C7=NSN=C75)S4)S8)C8=C2C9=C(OC)C(OC)=C(CC(CC)CCCC)S9)S1
1089	PBDTOT-DPP	S449	3.05 	3.05 	0.780 	8.290 	0.472 	29.2 	10.7 	2.73 	1249	5.20 	3.52 	1.33 	CC1=CC2=C(C(C3=C(OC)C(OC)=C(CC(CCCC)CC)S3)=C(C=C(C4=CC=C(C(N(CC(CC)CCCC)C5=O)=C6C5=C(C7=CC=C(C)S7)N(CC(CC)CCCC)C6=O)S4)S8)C8=C2C9=C(OC)C(OC)=C(CC(CC)CCCC)S9)S1
1090	PBDTBTz-T	S450	6.15 	6.09 	0.920 	10.530 	0.629 	44.0 	22.2 	1.98 	1413	4.95 	2.82 	1.89 	CC1=CC2=C(C(C3=CC(CCCCCCCC)=C(CCCCCCCC)S3)=C(C=C(C4=CC=C(C5=C(CCCCCCCCC)N=C(C6=NC(CCCCCCCCC)=C(C7=CC=C(C)S7)S6)S5)S4)S8)C8=C2C9=CC(CCCCCCCC)=C(CCCCCCCC)S9)S1
1091	PBT-2TPF4	S451	5.70 	5.59 	0.854 	10.930 	0.606 	12.4 	10.1 	1.23 	1201	5.63 	3.88 	1.75 	CC1=C(CC(CCCCCCCC)CCCCCCCCCC)C=C(C2=CC=C(C3=CC(CC(CCCCCCCCCC)CCCCCCCC)=C(C4=CC=C(C5=C(F)C(F)=C(C6=CC=C(C)S6)C(F)=C5F)S4)S3)C7=NSN=C72)S1
1092	PffBT-2TPF4	S451	3.60 	3.49 	1.017 	6.730 	0.526 	8.9 	5.5 	1.61 	1237	5.84 	4.07 	1.77 	CC1=C(CC(CCCCCCCC)CCCCCCCCCC)C=C(C2=C(F)C(F)=C(C3=CC(CC(CCCCCCCCCC)CCCCCCCC)=C(C4=CC=C(C5=C(F)C(F)=C(C6=CC=C(C)S6)C(F)=C5F)S4)S3)C7=NSN=C72)S1
1093	PBDD4T	S452	6.53 	6.24 	0.860 	11.160 	0.680 	29.4 	12.2 	2.41 	1024	5.30 	3.27 	2.03 	CC1=C(CC(CC)CCCC)C=C(C2=C(C(C3=C(CC(CC)CCCC)SC(CC(CCCC)CC)=C3C4=O)=O)C4=C(C5=CC(CC(CC)CCCC)=C(C6=CC=C(C7=CC=C(C)S7)S6)S5)S2)S1
1094	PBDD4T-2F	S452	9.04 	8.68 	0.880 	15.130 	0.680 	44.0 	22.2 	1.98 	1060	5.39 	3.61 	1.78 	CC1=C(CC(CC)CCCC)C=C(C2=C(C(C3=C(CC(CC)CCCC)SC(CC(CCCC)CC)=C3C4=O)=O)C4=C(C5=CC(CC(CC)CCCC)=C(C6=CC(F)=C(C7=C(F)C=C(C)S7)S6)S5)S2)S1
1095	P(BT-DPP)	S453	1.48 	1.48 	0.640 	3.650 	0.630 	42.4 	19.0 	2.50 	1165	5.17 	3.55 	1.32 	CC1=CC=C(C2=CC=C(C3=CC=C(C4=C5C(C(N4CC(CCCCCCCCCCCC)CCCCCCCCCC)=O)=C(C6=CC=C(C)S6)N(CC(CCCCCCCCCC)CCCCCCCCCCCC)C5=O)S3)S2)S1
1096	P(BT-DPP)-T	S453	2.45 	2.45 	0.640 	6.220 	0.620 	24.3 	13.1 	2.02 	1165	5.22 	3.52 	1.34 	CC1=CC=C(C2=CC=C(C3=CC=C(C4=C5C(C(N4CC(CCCCCCCCCCCC)CCCCCCCCCC)=O)=C(C6=CC=C(C)S6)N(CC(CCCCCCCCCC)CCCCCCCCCCCC)C5=O)S3)S2)S1
1097	PBDTfDTBO-L	S454	1.37 	1.32 	0.760 	3.970 	0.455 	21.9 	15.2 	1.44 	1337	5.51 	3.56 	2.01 	CC1=CC2=C(C(C3=CC=C(CC(CCCC)CCCCCC)S3)=C(C=C(C4=C(CC(CC)CCCC)C=C(C5=CC6=C(C(SC(C7=CC(CC(CCCC)CC)=C(C)S7)=C8)=C8C9=NON=C96)S5)S4)S%10)C%10=C2C%11=CC=C(CC(CCCC)CCCCCC)S%11)S1
1098	PBDTfDTBT-L	S454	4.58 	4.41 	0.860 	8.720 	0.610 	32.2 	14.3 	2.25 	1353	5.44 	3.54 	1.98 	CC1=CC2=C(C(C3=CC=C(CC(CCCC)CCCCCC)S3)=C(C=C(C4=C(CC(CC)CCCC)C=C(C5=CC6=C(C(SC(C7=CC(CC(CCCC)CC)=C(C)S7)=C8)=C8C9=NSN=C96)S5)S4)S%10)C%10=C2C%11=CC=C(CC(CCCC)CCCCCC)S%11)S1
1099	PBDTfDTBS-L	S454	5.34 	5.29 	0.820 	9.660 	0.674 	27.6 	15.3 	1.80 	1400	5.40 	3.55 	1.92 	CC1=CC2=C(C(C3=CC=C(CC(CCCC)CCCCCC)S3)=C(C=C(C4=C(CC(CC)CCCC)C=C(C5=CC6=C(C(SC(C7=CC(CC(CCCC)CC)=C(C)S7)=C8)=C8C9=N[Se]N=C96)S5)S4)S%10)C%10=C2C%11=CC=C(CC(CCCC)CCCCCC)S%11)S1
1100	P1	S455	5.06 	4.98 	1.000 	8.760 	0.580 	85.0 	34.0 	2.50 	1140	5.60 	3.78 	1.82 	CC1=CC2=C(C(C3=CC=C(SCC(CCCC)CC)S3)=C(C=C(C4=C(C#N)C(OCC(CCCC)CC)=C(C5=C(OCC(CC)CCCC)C(C#N)=C(C)S5)S4)S6)C6=C2C7=CC=C(SCC(CCCC)CC)S7)S1
1101	P2	S455	5.00 	4.93 	0.900 	10.310 	0.540 	142.5 	57.0 	2.50 	1196	5.54 	3.77 	1.77 	CC1=CC2=C(C(C3=CC=C(SCC(CCCC)CC)S3)=C(C=C(C4=C(C#N)C(OCCCCCCCCCC)=C(C5=C(OCCCCCCCCCC)C(C#N)=C(C)S5)S4)S6)C6=C2C7=CC=C(SCC(CCCC)CC)S7)S1
1102	P3	S455	7.13 	7.06 	0.920 	12.210 	0.640 	149.6 	44.0 	3.40 	1253	5.56 	3.78 	1.78 	CC1=CC2=C(C(C3=CC=C(SCC(CCCC)CC)S3)=C(C=C(C4=C(C#N)C(OCCCCCCCCCCCC)=C(C5=C(OCCCCCCCCCCCC)C(C#N)=C(C)S5)S4)S6)C6=C2C7=CC=C(SCC(CCCC)CC)S7)S1
1103	PFBDT-DTBT	S456	7.13 	7.07 	0.900 	13.260 	0.598 	71.7 	45.1 	1.59 	1293	5.41 	3.60 	1.71 	CC1=CC2=C(C(C3=CC(C(CC(CCCC)CC)(CC(CC)CCCC)C4=C5C=CC=C4)=C5C=C3)=C(C=C(C6=CC=C(C7=CC=C(C8=CC=C(C)S8)C9=NSN=C97)S6)S%10)C%10=C2C%11=CC(C(CC(CCCC)CC)(CC(CCCC)CC)C%12=C%13C=CC=C%12)=C%13C=C%11)S1
1104	PFBDT-DTffBT	S456	7.33 	7.15 	0.960 	13.240 	0.577 	62.2 	57.1 	1.09 	1329	5.82 	3.70 	1.79 	CC1=CC2=C(C(C3=CC(C(CC(CCCC)CC)(CC(CC)CCCC)C4=C5C=CC=C4)=C5C=C3)=C(C=C(C6=CC=C(C7=C(F)C(F)=C(C8=CC=C(C)S8)C9=NSN=C97)S6)S%10)C%10=C2C%11=CC(C(CC(CCCC)CC)(CC(CCCC)CC)C%12=C%13C=CC=C%12)=C%13C=C%11)S1
1105	P2-Ome	S457	2.92 	2.92 	0.760 	7.590 	0.506 	114.6 	67.4 	1.70 	1391	5.46 	3.48 	1.66 	CC1=CC(N(C2=CC=C(OCC(CCCCCCCCCCCC)CCCCCCCCCC)C=C2)B(F)F)=C(C(N=CC(C3=CC(OC)=C(C4=C(OC)C=C(C)S4)S3)=C5)=C5N(B(F)F)C6=CC=C(OCC(CCCCCCCCCC)CCCCCCCCCCCC)C=C6)N=C1
1106	PTZ6	S458	8.10 	7.90 	0.960 	10.900 	0.767 	58.8 	31.3 	1.88 	1353	5.36 	3.36 	2.00 	CC1=CC2=C(C(C3=CC(OCCCCCC)=CC(OCCCCCC)=C3)=C(C=C(C4=CC=C(C5=C(CCCCCCCCC)N=C(C6=NC(CCCCCCCCC)=C(C7=CC=C(C)S7)S6)S5)S4)S8)C8=C2C9=CC(OCCCCCC)=CC(OCCCCCC)=C9)S1
1107	P1	S459	0.86 	0.86 	0.700 	2.060 	0.430 	26.8 	12.4 	2.16 	940	5.15 	3.09 	1.91 	CC1=CC=C(C2=C(OCCCCCCCC)C(OCCCCCCCC)=C(C3=CC=C(C4=CC=C(N(C5=CC=C(C)C=C5)C6=CC=C(OCCCCCCCC)C=C6)C=C4)S3)C7=NON=C27)S1
1108	P2	S459	2.22 	2.22 	0.800 	4.840 	0.500 	20.6 	11.7 	1.76 	924	5.23 	3.08 	1.89 	CC1=CC=C(C2=C(OCCCCCCCC)C(OCCCCCCCC)=C(C3=CC=C(C4=CC=C(N(C5=CC=C(C)C=C5)C6=CC=C(CCCCCCCC)C=C6)C=C4)S3)C7=NON=C27)S1
1109	P3	S459	1.28 	1.28 	0.950 	2.570 	0.360 	12.4 	8.7 	1.43 	879	5.41 	3.08 	1.93 	CC1=CC=C(C2=C(OCCCCCCCC)C(OCCCCCCCC)=C(C3=CC=C(C4=CC=C(N(C5=CC=C(C)C=C5)C6=CC=C(C(F)(F)F)C=C6)C=C4)S3)C7=NON=C27)S1
1110	P4	S459	1.05 	1.05 	1.000 	1.870 	0.380 	10.7 	7.6 	1.41 	947	5.46 	3.09 	1.94 	CC1=CC=C(C2=C(OCCCCCCCC)C(OCCCCCCCC)=C(C3=CC=C(C4=CC=C(N(C5=CC=C(C)C=C5)C6=CC(C(F)(F)F)=CC(C(F)(F)F)=C6)C=C4)S3)C7=NON=C27)S1
1111	PThzTITI	S460	0.98 	0.98 	1.080 	1.600 	0.568 	130.6 	62.2 	2.10 	1045	5.64 	2.78 	2.05 	O=C(N1CC(CCCCCCCC)CCCCCCCCCC)C2=C(C(C=CC3=C4C5=C(C=C(C6=CC=C(C)S6)S5)N(CC(CCCCCCCCCC)CCCCCCCC)C3=O)=C4C=C2)C7=C1C=C(C)S7
1112	PSezTITI	S460	2.36 	2.36 	1.050 	3.750 	0.596 	305.4 	85.8 	3.56 	1093	5.65 	2.82 	1.97 	O=C(N1CC(CCCCCCCC)CCCCCCCCCC)C2=C(C(C=CC3=C4C5=C(C=C(C6=CC=C(C)[Se]6)S5)N(CC(CCCCCCCCCC)CCCCCCCC)C3=O)=C4C=C2)C7=C1C=C(C)S7
1113	PVB1	S461	2.84 	2.84 	1.000 	6.800 	0.420 	60.0 	23.7 	2.53 	996	5.51 	3.52 	1.99 	CC1=CC=C(C2=C3C(SC(CCCCCCCC)=C3)=C(C4=CC=C(C5=C(OCCCCCCCC)C(OCCCCCCCC)=C(C)C6=NSN=C65)S4)C7=C2SC(CCCCCCCC)=C7)S1
1114	PVB2	S461	2.05 	2.05 	1.090 	5.330 	0.350 	51.9 	28.5 	1.82 	869	5.64 	3.54 	2.10 	CC1=CC=C(C2=C3C(SC(CCCCCCCC)=C3)=C(C4=CC=C(C5=C6C(C(N(CC(CC)CCCC)C6=O)=O)=C(C)S5)S4)C7=C2SC(CCCCCCCC)=C7)S1
1115	P(BDTT-BTBDPPD)	S462	4.62 	4.62 	0.900 	7.990 	0.640 	84.6 	26.0 	3.24 	1987	5.44 	3.34 	2.10 	CC1=CC2=C(C(C3=CC=C(CC(CCCC)CC)S3)=C(C=C(C4=CC=C(C5=C(C(N(CCCCCCCC)C6=O)=O)C6=C(C7=CC=C(C8=CC=C(C9=C(C(N(CCCCCCCC)C%10=O)=O)C%10=C(C%11=CC=C(C)S%11)N9CC(CCCCCCCC)CCCCCCCCCC)S8)S7)N5C[C@@H](CCCCCCCC)CCCCCCCCCC)S4)S%12)C%12=C2C%13=CC=C(CC(CCCC)CC)S%13)S1
1116	PDTfBO-T	S463	5.63 	5.56 	0.930 	11.100 	0.543 	53.2 	31.3 	1.70 	1067	5.50 	3.66 	1.84 	CC1=C(CC(CCCCCCCC)CCCCCCCCCC)C=C(C2=CC3=C(C(SC(C4=CC(CC(CCCCCCCCCC)CCCCCCCC)=C(C5=CC=C(C)S5)S4)=C6)=C6C7=NON=C73)S2)S1
1117	PDTfBO-DT	S463	5.61 	5.49 	0.890 	10.300 	0.610 	75.0 	37.5 	2.00 	1149	5.48 	3.62 	1.86 	CC1=C(CC(CCCCCCCC)CCCCCCCCCC)C=C(C2=CC3=C(C(SC(C4=CC(CC(CCCCCCCCCC)CCCCCCCC)=C(C5=CC=C(C6=CC=C(C)S6)S5)S4)=C7)=C7C8=NON=C83)S2)S1
1118	PDTfBO-TT	S463	5.60 	5.35 	0.870 	9.690 	0.664 	50.9 	31.8 	1.60 	1123	5.39 	3.50 	1.89 	CC1=C(CC(CCCCCCCC)CCCCCCCCCC)C=C(C2=CC3=C(C(SC(C4=CC(CC(CCCCCCCCCC)CCCCCCCC)=C(C5=CC6=C(C=C(C)S6)S5)S4)=C7)=C7C8=NON=C83)S2)S1
1119	poly(DPP-alt-BP)	S464	1.97 	1.97 	0.750 	7.250 	0.362 	380.2 	194.0 	1.96 	1153	5.50 	3.82 	1.64 	CC1=CC=C(C2=C3C(C(N2CC(CCCCCCCCCC)CCCCCCCCCCCC)=O)=C(C4=CC=C(C5=CC=C(C6=CC=C(C)C=C6)C=C5)S4)N(CC(CCCCCCCCCCCC)CCCCCCCCCC)C3=O)S1
1120	poly(DPP-alt-BT)	S464	3.21 	3.21 	0.630 	9.830 	0.520 	304.4 	139.0 	2.19 	1165	5.27 	3.94 	1.33 	CC1=CC=C(C2=C3C(C(N2CC(CCCCCCCCCC)CCCCCCCCCCCC)=O)=C(C4=CC=C(C5=CC=C(C6=CC=C(C)S6)S5)S4)N(CC(CCCCCCCCCCCC)CCCCCCCCCC)C3=O)S1
1121	poly(DPP4T-alt-TBP)	S464	4.54 	4.54 	0.710 	10.080 	0.633 	304.5 	150.0 	2.03 	2288	5.42 	3.90 	1.52 	CC1=CC=C(C2=C3C(C(N2CC(CCCCCCCCCC)CCCCCCCCCCCC)=O)=C(C4=CC=C(C5=CC=C(C6=CC=C(C7=CC=C(C8=C9C(C(N8CC(CCCCCCCCCC)CCCCCCCCCCCC)=O)=C(C%10=CC=C(C%11=CC=C(C%12=CC=C(C)C=C%12)C=C%11)S%10)N(CC(CCCCCCCCCCCC)CCCCCCCCCC)C9=O)S7)S6)S5)S4)N(CC(CCCCCCCCCCCC)CCCCCCCCCC)C3=O)S1
1122	PBDT-DTQ	S465	3.84 	3.84 	0.670 	10.370 	0.555 	30.0 	15.0 	2.00 	1925	5.19 	3.29 	1.54 	CC1=CC=C(S1)C2=CC3=C(C(C4=CC=C(CC(CCCC)CC)S4)=C(C=C(C5=CC=C(C6=CC=C(C7=CC=C(C8=C(N=C(C9=CC(OCCCCCCCC)=CC=C9)C(C%10=CC=CC(OCCCCCCCC)=C%10)=N%11)C%11=C(C)C=C8)S7)C%12=C6N=C(C%13=CC=CC(OCCCCCCCC)=C%13)C(C%14=CC(OCCCCCCCC)=CC=C%14)=N%12)S5)S%15)C%15=C3C%16=CC=C(CC(CCCC)CC)S%16)S2
1123	PIDT-DTQ	S465	6.41 	6.41 	0.860 	11.420 	0.658 	46.2 	22.0 	2.10 	2253	5.33 	3.28 	1.63 	CC(C=C1)=C2C(N=C(C3=CC(OCCCCCCCC)=CC=C3)C(C4=CC=CC(OCCCCCCCC)=C4)=N2)=C1C(S5)=CC=C5C(C6=C7N=C(C8=CC=CC(OCCCCCCCC)=C8)C(C9=CC(OCCCCCCCC)=CC=C9)=N6)=CC=C7C%10=CC=C(S%10)C%11=CC%12=C(C%13=CC%14=C(C(SC(C%15=CC=C(C)S%15)=C%16)=C%16C%14(C%17=CC=C(CCCCCC)C=C%17)C%18=CC=C(CCCCCC)C=C%18)C=C%13C%12(C%19=CC=C(CCCCCC)C=C%19)C%20=CC=C(CCCCCC)C=C%20)S%11
1124	P8	S466	6.73 	6.73 	0.730 	14.760 	0.621 	74.3 	42.2 	1.76 	894	5.00 	3.46 	1.54 	CC1=C(CC(CCCCCCCC)CCCCCC)C=C(C2=C(F)C(F)=C(C3=CC(CC(CCCCCC)CCCCCCCC)=C(C4=CC=C(C)S4)S3)C5=NSN=C52)S1
1125	P9	S466	6.84 	6.84 	0.750 	14.150 	0.646 	43.2 	29.2 	1.48 	942	5.14 	3.54 	1.60 	CC1=C(CC(CCCCCCCC)CCCCCC)C=C(C2=C(F)C(F)=C(C3=CC(CC(CCCCCC)CCCCCCCC)=C(C4=CC=C(C)[Se]4)S3)C5=NSN=C52)S1
1126	r-PTTDPP50	S467	2.32 	2.32 	0.632 	9.810 	0.374 	203.2 	170.9 	1.18 	1149	5.16 	3.89 	1.47 	CC1=CC(/C=C/C2=CC=C(C3=CC=C(N(C4=CC=CC=C4)C5=CC=CC=C5)C=C3)S2)=C(C6=CC=C(C7=CC=C(C8=C9C(C(N8CC(CC)CCCC)=O)=C(C%10=CC=C(C%11=CC=C(C)S%11)S%10)N(CC(CCCC)CC)C9=O)S7)S6)S1
1127	DT-PDPP2T-TT	S468	5.55 	5.50 	0.720 	11.790 	0.650 	2535.0 	780.0 	3.25 	1139	5.10 	3.70 	1.38 	O=C1C(C2=C(C3=CC=C(C4=CC(SC(C)=C5)=C5S4)S3)N1CC(CCCCCCCCCC)CCCCCCCCCCCC)=C(C6=CC=C(C)S6)N(C[C@@H](CCCCCCCCCCCC)CCCCCCCCCC)C2=O
1128	PIIDBT	S469	4.58 	4.58 	0.870 	8.510 	0.619 	139.2 	45.8 	3.04 	1015	5.54 	3.97 	1.57 	O=C(N1CC(CCCCCCCC)CCCCCCCCCC)/C(C2=C1C=C(C)C=C2)=C3C(N(CC(CCCCCCCCCC)CCCCCCCC)C4=C/3C=CC(C5=CC=C(C6=CC=C(C)S6)S5)=C4)=O
1129	PIIDFBT	S469	6.21 	6.21 	1.010 	9.110 	0.672 	198.1 	75.9 	2.61 	1051	5.79 	4.18 	1.61 	O=C(N1CC(CCCCCCCC)CCCCCCCCCC)/C(C2=C1C=C(C)C=C2)=C3C(N(CC(CCCCCCCCCC)CCCCCCCC)C4=C/3C=CC(C5=CC(F)=C(C6=C(F)C=C(C)S6)S5)=C4)=O
1130	PHBCDPPC20	S470	2.12 	2.12 	0.920 	6.530 	0.353 	24.0 	13.0 	1.90 	1881	5.32 	3.67 	1.70 	CC1=CC2=C(C3=C4C5=C6C=C(C7=C(C)C=C(C)C=C7C)C=C5C8=C9C4=C(C(C%10=CC(C%11=CC=C(C(N(CC(CCCCCCCC)CCCCCCCCCC)C%12=O)=C%13C%12=C(C%14=CC=C(C)S%14)N(CC(CCCCCCCC)CCCCCCCCCC)C%13=O)S%11)=C%15)=C%15C9=CC(C%16=C(C)C=C(C)C=C%16C)=C8)C%17=C3C(C2=CC(C%18=C(C)C=C(C)C=C%18C)=C%19)=C%19C%20=C%17C%10=CC(C%21=C(C)C=C(C)C=C%21C)=C%20)C6=C1
1131	PHBCDPPC8	S470	2.85 	2.85 	0.860 	10.380 	0.318 	69.0 	12.0 	5.60 	1545	5.28 	3.62 	1.69 	CC1=CC2=C(C3=C4C5=C6C=C(C7=C(C)C=C(C)C=C7C)C=C5C8=C9C4=C(C(C%10=CC(C%11=CC=C(C(N(CC(CC)CCCC)C%12=O)=C%13C%12=C(C%14=CC=C(C)S%14)N(CC(CC)CCCC)C%13=O)S%11)=C%15)=C%15C9=CC(C%16=C(C)C=C(C)C=C%16C)=C8)C%17=C3C(C2=CC(C%18=C(C)C=C(C)C=C%18C)=C%19)=C%19C%20=C%17C%10=CC(C%21=C(C)C=C(C)C=C%21C)=C%20)C6=C1
1132	PHBCDPPF	S470	1.89 	1.89 	0.880 	6.390 	0.336 	41.0 	11.0 	3.80 	1849	5.30 	3.61 	1.73 	CC1=CC2=C(C3=C4C5=C6C=C(C7=C(C)C=C(C)C=C7C)C=C5C8=C9C4=C(C(C%10=CC(C%11=CC=C(C(N(CC(CCCCCCCCCC)CCCCCCCC)C%12=O)=C%13C%12=C(C%14=CC=C(C)O%14)N(CC(CCCCCCCCCC)CCCCCCCC)C%13=O)O%11)=C%15)=C%15C9=CC(C%16=C(C)C=C(C)C=C%16C)=C8)C%17=C3C(C2=CC(C%18=C(C)C=C(C)C=C%18C)=C%19)=C%19C%20=C%17C%10=CC(C%21=C(C)C=C(C)C=C%21C)=C%20)C6=C1
1133	PHBCDPPDT	S470	2.74 	2.74 	0.790 	10.500 	0.331 	34.0 	13.0 	2.60 	2045	5.19 	3.63 	1.64 	CC1=CC2=C(C3=C4C5=C6C=C(C7=C(C)C=C(C)C=C7C)C=C5C8=C9C4=C(C(C%10=CC(C%11=CC=C(C%12=CC=C(C(N(CC(CCCCCCCCCC)CCCCCCCC)C%13=O)=C%14C%13=C(C%15=CC=C(C%16=CC=C(C)S%16)S%15)N(CC(CCCCCCCCCC)CCCCCCCC)C%14=O)S%12)S%11)=C%17)=C%17C9=CC(C%18=C(C)C=C(C)C=C%18C)=C8)C%19=C3C(C2=CC(C%20=C(C)C=C(C)C=C%20C)=C%21)=C%21C%22=C%19C%10=CC(C%23=C(C)C=C(C)C=C%23C)=C%22)C6=C1
1134	P1	S471	6.56 	6.56 	0.860 	11.920 	0.640 	39.2 	13.5 	2.90 	917	5.44 	3.84 	1.50 	CC1=CC=C(C2=CC=C(C3=CC=C(C4=CC(C(C=C(C)S5)=C5C6=NC(C(N(CC(CCCCCCCC)CCCCCCCCCC)C7=O)=O)=C7N=C68)=C8S4)S3)C9=NSN=C29)S1
1135	P(BDTT-TTBDPPD)	S472	5.37 	5.21 	0.900 	8.940 	0.670 	169.0 	0.0 	3.67 	1961	5.42 	3.36 	2.06 	CC1=CC2=C(C(C3=CC=C(CC(CC)CCCC)S3)=C(C=C(C4=CC=C(C5=C6C(C(N(CC(CCCCCCCC)CCCCCCCCCC)C6=O)=O)=C(C7=CC(SC(C8=C(C(N(CC(CCCCCCCC)CCCCCCCCCC)C9=O)=O)C9=C(C%10=CC=C(C)S%10)N8CCCCCCCC)=C%11)=C%11S7)N5CCCCCCCC)S4)S%12)C%12=C2C%13=CC=C(CC(CC)CCCC)S%13)S1
1136	PA	S473	3.75 	3.75 	0.855 	8.669 	0.506 	124.0 	48.2 	2.57 	1072	5.76 	3.94 	1.82 	CC1=CC2=C(C(C3=CC=C(CC(CC)CCCC)S3)=C(C=C(C4=CC(CCCCCC)=C(C5=CC=C(C6=C(CCCCCC)C=C(C)S6)C7=NSN=C75)S4)S8)C8=C2C9=CC=C(CC(CC)CCCC)S9)S1
1137	PB	S473	2.42 	2.42 	0.769 	6.900 	0.456 	25.9 	14.1 	1.83 	1100	5.66 	3.85 	1.81 	CC(S1)=CC(CCCCCC)=C1C(C2=NSN=C23)=CC=C3C(S4)=C(CCCCCC)C=C4C(S5)=CC(C5=C6C7=CC=C(CCCCCCCCC)S7)=C(C8=CC=C(CCCCCCCCC)S8)C9=C6C=CS9
1138	PC	S473	2.26 	2.26 	0.861 	6.914 	0.380 	18.1 	8.2 	2.20 	852	5.71 	3.93 	1.77 	CC1=CC2=C(C(C3=CC=C(CC(CCCC)CCCCCC)S3)=C(C=C(C4=CC=C(C)C5=NSN=C54)S6)C6=C2C7=CC=C(CC(CCCCCC)CCCC)S7)S1
1139	PHF	S474	7.20 	6.95 	0.840 	12.460 	0.690 	137.7 	52.7 	2.61 	1671	5.36 	3.62 	1.74 	CC1=CC=C(C2=CC=C(C3=CC=C(C4=CC5=C(C(C=C(C(C6=CC=C(CCCCCC)C=C6)(C7=CC=C(CCCCCC)C=C7)C8=C9SC(C)=C8)C9=C%10)=C%10C5(C%11=CC=C(CCCCCC)C=C%11)C%12=CC=C(CCCCCC)C=C%12)S4)S3)C%13=NC(C%14=CC(F)=CC(OCCCCCCCC)=C%14)=C(C%15=CC(OCCCCCCCC)=CC(F)=C%15)N=C2%13)S1
1140	PFH	S474	6.19 	5.96 	0.930 	9.570 	0.700 	87.4 	54.9 	1.59 	1671	5.43 	3.61 	1.82 	CC1=CC=C(C2=C(F)C(F)=C(C3=CC=C(C4=CC5=C(C(C=C(C(C6=CC=C(CCCCCC)C=C6)(C7=CC=C(CCCCCC)C=C7)C8=C9SC(C)=C8)C9=C%10)=C%10C5(C%11=CC=C(CCCCCC)C=C%11)C%12=CC=C(CCCCCC)C=C%12)S4)S3)C%13=NC(C%14=CC=CC(OCCCCCCCC)=C%14)=C(C%15=CC(OCCCCCCCC)=CC=C%15)N=C2%13)S1
1141	PFF	S474	2.90 	2.79 	0.920 	4.610 	0.680 	139.8 	63.2 	2.21 	1707	5.43 	3.69 	1.74 	CC1=CC=C(C2=C(F)C(F)=C(C3=CC=C(C4=CC5=C(C(C=C(C(C6=CC=C(CCCCCC)C=C6)(C7=CC=C(CCCCCC)C=C7)C8=C9SC(C)=C8)C9=C%10)=C%10C5(C%11=CC=C(CCCCCC)C=C%11)C%12=CC=C(CCCCCC)C=C%12)S4)S3)C%13=NC(C%14=CC(F)=CC(OCCCCCCCC)=C%14)=C(C%15=CC(OCCCCCCCC)=CC(F)=C%15)N=C2%13)S1
1142	P	S475	7.54 	7.42 	0.650 	16.120 	0.720 	23.9 	9.7 	2.46 	1587	5.25 	3.83 	1.12 	CC1=C2N=C(C3=CC(C(C(F)=CC(F)=C4)=C4C5(CCCCCCCCCCCC)CCCCCCCCCCCC)=C5C=C3)C(C6=CC=C(C(CCCCCCCCCCCC)(CCCCCCCCCCCC)C7=C8C(F)=CC(F)=C7)C8=C6)=NC2=C(C9=CC=C(C%10=CC=C(C%11=CC=C(C)S%11)C%12=NSN=C%10%12)S9)C%13=NSN=C1%13
1143	P1	S476	7.27 	7.27 	0.900 	12.620 	0.640 	20.2 	10.4 	1.94 	1969	5.34 	3.88 	1.16 	CC1=CC2=C(C(OCCCCCCCCCCCC)=C(C=C(C3=C(CCCCCCCCCCCC)C=C(C4=C5C(N=C(C(N=C(C(CC)CCCCCCCCCCCCCCCC)S6)=C6C7=C8N=C(C(CC)CCCCCCCCCCCCCCCC)S7)C8=N5)=C(C9=CC(CCCCCCCCCCCC)=C(C)S9)C%10=NSN=C4%10)S3)S%11)C%11=C2OCCCCCCCCCCCC)S1
1144	P2	S476	6.68 	6.68 	0.920 	11.720 	0.620 	13.0 	8.3 	1.57 	1829	5.34 	3.94 	1.08 	CC1=C(CCCCCCCCCCCC)C=C(S1)C2=C(N=C(C(N=C(C(CC)CCCCCCCCCCCCCCCC)S3)=C3C4=C5N=C(C(CC)CCCCCCCCCCCCCCCC)S4)C5=N6)C6=C(C7=NSN=C72)C8=CC(CCCCCCCCCCCC)=C(S8)C9=CC%10=C(C(SC(C)=C%11)=C%11[Si]%10(CCCCCCCC)CCCCCCCC)S9
1145	PBDT-TPD	S477	1.92 	1.92 	0.460 	10.500 	0.392 	38.9 	25.9 	1.50 	869	5.53 	3.46 	1.84 	CC1=CC2=C(C(C3=CC=C(CC(CC)CCCC)S3)=C(C=C(C4=C(C(N(CCCCCCCC)C5=O)=O)C5=C(C)S4)S6)C6=C2C7=CC=C(CC(CC)CCCC)S7)S1
1146	PBDT-Th-TPD	S477	1.11 	1.11 	0.740 	4.170 	0.361 	153.3 	73.0 	2.10 	1033	5.41 	3.42 	2.17 	CC1=CC2=C(C(C3=CC=C(CC(CC)CCCC)S3)=C(C=C(C4=CC=C(C5=C(C(N(CCCCCCCC)C6=O)=O)C6=C(C7=CC=C(C)S7)S5)S4)S8)C8=C2C9=CC=C(CC(CC)CCCC)S9)S1
1147	PBDT-TT-TPD	S477	1.36 	1.36 	0.740 	4.880 	0.372 	16.8 	12.0 	1.40 	1145	5.21 	3.02 	2.03 	CC1=CC2=C(C(C3=CC=C(CC(CC)CCCC)S3)=C(C=C(C4=CC5=C(C=C(C6=C(C(N(CCCCCCCC)C7=O)=O)C7=C(C8=CC9=C(C=C(C)S9)S8)S6)S5)S4)S%10)C%10=C2C%11=CC=C(CC(CC)CCCC)S%11)S1
1148	PDPP2TPCL	S478	4.70 	4.70 	0.770 	9.500 	0.640 	240.2 	72.8 	3.30 	1323	5.06 	3.89 	1.42 	CC1=CC=C(C2=C3C(C(N2CC(CC)CCCC)=O)=C(C4=CC=C(C5=CC(N(CC(CCCCCC)CCCCCCCC)C(C6=CC(C(SC(C)=C7)=C7N(CC(CCCCCCCC)CCCCCC)C8=O)=C8C=C69)=O)=C9S5)S4)N(CC(CCCC)CC)C3=O)S1
1149	PTTABT	S479	4.65 	4.65 	0.690 	10.190 	0.658 	106.4 	54.0 	1.97 	1228	5.30 	3.12 	1.64 	CC1=CC(SC(C(SC2=C3SC(C4=C(CCCCCCCCCCCCCC)C=C(C5=CC(CCCCCCCCCCCCCC)=C(C)S5)S4)=C2)=C3C(N6OCC(CCCCCCCCCC)CCCCCCCC)=O)=C7C6=O)=C7S1
1150	PTTABDT	S479	5.46 	5.46 	0.790 	10.520 	0.654 	113.5 	61.7 	1.84 	1247	5.33 	3.03 	1.77 	CC1=CC(SC(C(SC2=C3SC(C4=CC5=C(C(C6=CC=C(CC(CC)CCCC)S6)=C(C=C(C)S7)C7=C5C8=CC=C(CC(CC)CCCC)S8)S4)=C2)=C3C(N9OCC(CCCCCCCCCC)CCCCCCCC)=O)=C%10C9=O)=C%10S1
1151	"P4,9-BNDTDTFBT"	S480	7.23 	7.23 	0.880 	11.560 	0.710 	47.1 	24.5 	1.90 	1163	5.55 	3.70 	1.76 	CC1=CC(C(C(CC(CCCCCCCC)CCCCCCCCCC)=CC2=C3C=C(C4=CC=C(C5=C(F)C(F)=C(C6=CC=C(C)S6)C7=NSN=C75)S4)S2)=C3C(CC(CCCCCCCCCC)CCCCCCCC)=C8)=C8S1
1152	"P5,10-BNDTDTFBT"	S480	5.56 	5.56 	0.740 	12.420 	0.605 	25.8 	16.1 	1.60 	1163	5.49 	3.61 	1.74 	CC1=CC(C(C=C(CC(CCCCCCCC)CCCCCCCCCC)C2=C3C=C(C4=CC=C(C5=C(F)C(F)=C(C6=CC=C(C)S6)C7=NSN=C75)S4)S2)=C3C=C8CC(CCCCCCCCCC)CCCCCCCC)=C8S1
1153	P(BDP-DTPz)	S481	6.20 	6.10 	0.859 	11.100 	0.653 	32.5 	10.5 	3.10 	1173	5.27 	3.75 	1.80 	CC1=CC2=C(C(SC(C3=CC=C(C4=C(OCCCCCCCC)C(OCCCCCCCC)=C(C5=CC=C(C)S5)C6=C4N=C7C(C(C=CC=C8)=C8C9=C7C=CC=C9)=N6)S3)=C%10)=C%10C(OCC(CC)CCCC)=C2OCC(CC)CCCC)S1
1154	P1	S482	6.87 	6.71 	0.890 	12.320 	0.620 	204.9 	68.3 	3.00 	978	5.64 	3.96 	1.68 	CC1=CC=C(C2=C(F)C(F)=C(C3=CC=C(C4=C(OCC(CCCCCC)CCCCCCCC)C(OCC(CCCCCCCC)CCCCCC)=C(C)C5=NSN=C54)S3)C6=NSN=C62)S1
1155	P2	S482	8.27 	8.04 	0.850 	14.490 	0.670 	200.3 	74.2 	2.70 	1007	5.53 	3.87 	1.65 	CC1=CC=C(C2=C(F)C(F)=C(C3=CC=C(C4=C(OCCC(CCCCCCCC)CCCCCC)C(OCCC(CCCCCCCC)CCCCCC)=C(C)C5=NSN=C54)S3)C6=NSN=C62)S1
1156	P3	S482	7.84 	7.70 	0.840 	13.890 	0.670 	217.8 	77.8 	2.80 	1063	5.57 	3.90 	1.67 	CC1=CC=C(C2=C(F)C(F)=C(C3=CC=C(C4=C(OCCC(CCCCCCCC)CCCCCCCC)C(OCCC(CCCCCCCC)CCCCCCCC)=C(C)C5=NSN=C54)S3)C6=NSN=C62)S1
1157	P4	S482	7.38 	7.13 	0.840 	12.810 	0.690 	197.1 	70.4 	2.80 	1119	5.57 	3.89 	1.67 	CC1=CC=C(C2=C(F)C(F)=C(C3=CC=C(C4=C(OCCC(CCCCCCCCCC)CCCCCCCC)C(OCCC(CCCCCCCCCC)CCCCCCCC)=C(C)C5=NSN=C54)S3)C6=NSN=C62)S1
1158	P5	S482	6.28 	6.05 	0.860 	10.610 	0.690 	275.2 	86.0 	3.20 	1175	5.61 	3.95 	1.66 	CC1=CC=C(C2=C(F)C(F)=C(C3=CC=C(C4=C(OCCC(CCCCCCCCCC)CCCCCCCCCC)C(OCCC(CCCCCCCCCC)CCCCCCCCCC)=C(C)C5=NSN=C54)S3)C6=NSN=C62)S1
1159	PBDT-DFQX-TTSEH	S483	7.02 	6.71 	0.850 	12.580 	0.661 	169.4 	45.9 	3.69 	1386	5.48 	3.46 	1.73 	CC1=CC2=C(C(C3=CC=C(SCC(CCCC)CC)S3)=C(C=C(C4=CC=C(C5=C(F)C(F)=C(C6=CC=C(C)S6)C7=C5N=C(C8=CC=C(CC(CC)CCCC)S8)C(C9=CC=C(CC(CC)CCCC)S9)=N7)S4)S%10)C%10=C2C%11=CC=C(SCC(CC)CCCC)S%11)S1
1160	PBDT-DFQX-TTSC8	S483	8.51 	8.37 	0.850 	14.630 	0.682 	116.9 	40.3 	2.90 	1386	5.37 	3.47 	1.72 	CC1=CC2=C(C(C3=CC=C(SCCCCCCCC)S3)=C(C=C(C4=CC=C(C5=C(F)C(F)=C(C6=CC=C(C)S6)C7=C5N=C(C8=CC=C(CC(CC)CCCC)S8)C(C9=CC=C(CC(CC)CCCC)S9)=N7)S4)S%10)C%10=C2C%11=CC=C(SCCCCCCCC)S%11)S1
1161	P1	S484	2.71 	2.71 	0.860 	5.960 	0.530 	19.6 	12.4 	1.58 	1122	5.22 	3.60 	1.70 	CC1=CC2=C(C(OCC(CCCC)CC)=C(C=C(C3=CC=C(C4=NN=C(C5=CC=C(C)S5)C(C(N6CC(CCCCCCCCCCCC)CCCCCCCCCC)=O)=C4C6=O)S3)S7)C7=C2OCC(CC)CCCC)S1
1162	P2	S484	3.48 	3.48 	0.900 	6.160 	0.620 	20.6 	11.9 	1.73 	1254	5.34 	3.60 	1.70 	CC1=CC2=C(C(C3=CC=C(CC(CCCC)CC)S3)=C(C=C(C4=CC=C(C5=NN=C(C6=CC=C(C)S6)C(C(N7CC(CCCCCCCCCCCC)CCCCCCCCCC)=O)=C5C7=O)S4)S8)C8=C2C9=CC=C(CC(CC)CCCC)S9)S1
1163	PDPP-SS	S485	2.51 	2.51 	0.600 	6.460 	0.650 	110.8 	71.0 	1.56 	1261	5.25 	3.97 	1.28 	CC1=CC=C(C2=C3C(C(N2CC(CCCCCCCCCC)CCCCCCCCCCCC)=O)=C(C4=CC=C(C5=CC=C(C6=CC=C(C)[Se]6)[Se]5)S4)N(CC(CCCCCCCCCCCC)CCCCCCCCCC)C3=O)S1
1164	PDPP-TT	S485	3.43 	3.43 	0.640 	7.260 	0.730 	304.4 	139.0 	2.19 	1165	5.31 	3.90 	1.41 	CC1=CC=C(C2=C3C(C(N2CC(CCCCCCCCCC)CCCCCCCCCCCC)=O)=C(C4=CC=C(C5=CC=C(C6=CC=C(C)S6)S5)S4)N(CC(CCCCCCCCCCCC)CCCCCCCCCC)C3=O)S1
1165	PBDPBT-T	S486	4.32 	4.32 	0.880 	8.500 	0.577 	28.1 	23.6 	1.51 	1028	5.31 	3.48 	1.83 	CC1=CC2=C(OCC(CC)CCCC)C(OCC(CCCC)CC)=C3C(SC(C4=CC=C(C5=C(OCCCCCCCC)C(OCCCCCCCC)=C(C6=CC=C(C)S6)C7=NSN=C75)S4)=C3)=C2S1
1166	PBDPBT-TT	S486	2.13 	2.13 	0.800 	5.600 	0.476 	27.9 	9.6 	2.91 	1140	5.29 	3.32 	1.97 	CC1=CC2=C(OCC(CC)CCCC)C(OCC(CCCC)CC)=C3C(SC(C4=CC(SC(C5=C(OCCCCCCCC)C(OCCCCCCCC)=C(C6=CC(SC(C)=C7)=C7S6)C8=NSN=C85)=C9)=C9S4)=C3)=C2S1
1167	PBDPBT-biT	S486	4.50 	4.50 	0.880 	8.600 	0.594 	34.8 	21.3 	1.63 	1192	5.35 	3.50 	1.85 	CC1=CC2=C(OCC(CC)CCCC)C(OCC(CCCC)CC)=C3C(SC(C4=CC=C(C5=CC=C(C6=C(OCCCCCCCC)C(OCCCCCCCC)=C(C7=CC=C(C8=CC=C(C)S8)S7)C9=NSN=C96)S5)S4)=C3)=C2S1
1168	BTzDTBT	S487	2.92 	2.92 	0.510 	10.310 	0.560 	47.5 	19.0 	2.50 	1066	5.20 	3.55 	1.65 	CC1=CC=C(C2=CC=C(C3=CC=C(C4=C(OCCCCCCCCCCCCCC)C(OCCCCCCCCCCCCCC)=C(C)C5=NN(CCCCCCCCCCCCCC)N=C54)S3)C6=NSN=C62)S1
1169	BTzDTFBT	S487	5.14 	5.14 	0.620 	12.700 	0.650 	59.8 	23.0 	2.60 	1084	5.30 	3.65 	1.65 	CC1=CC=C(C2=C(F)C=C(C3=CC=C(C4=C(OCCCCCCCCCCCCCC)C(OCCCCCCCCCCCCCC)=C(C)C5=NN(CCCCCCCCCCCCCC)N=C54)S3)C6=NSN=C62)S1
1170	BTzDT2FBT	S487	7.00 	7.00 	0.750 	14.640 	0.640 	94.5 	27.0 	3.50 	1102	5.40 	3.74 	1.66 	CC1=CC=C(C2=C(F)C(F)=C(C3=CC=C(C4=C(OCCCCCCCCCCCCCC)C(OCCCCCCCCCCCCCC)=C(C)C5=NN(CCCCCCCCCCCCCC)N=C54)S3)C6=NSN=C62)S1
1171	PDPPHT-TBT	S488	3.51 	3.51 	0.630 	11.660 	0.480 	35.5 	20.9 	1.70 	1217	5.24 	3.66 	1.48 	CC1=CC=C(C2=C(OCC(CCCC)CC)C=C(C3=CC=C(C4=C(CCCCCC)C=C(C(N(CC(CC)CCCC)C5=O)=C6C5=C(C7=CC(CCCCCC)=C(C)S7)N(CC(CC)CCCC)C6=O)S4)S3)C(OCC(CC)CCCC)=C2)S1
1172	PDPPHT-BDTT	S488	2.46 	2.46 	0.770 	7.260 	0.440 	25.7 	14.3 	1.80 	1297	5.40 	3.53 	1.50 	O=C1N(CC(CC)CCCC)C(C2=CC(CCCCCC)=C(C)S2)=C3C(N(CC(CC)CCCC)C(C4=CC(CCCCCC)=C(S4)C5=CC6=C(C(C7=CC=C(CC(CC)CCCC)S7)=C(C=C(C)S8)C8=C6C9=CC=C(CC(CC)CCCC)S9)S5)=C31)=O
1173	PBBDTBT	S489	4.57 	4.50 	0.730 	8.940 	0.700 	130.0 	43.0 	3.00 	1437	5.43 	3.67 	1.76 	CC1=CC2=C(C(C3=CC=C(OCCCCCCCC)C(OCCCCCCCC)=C3)=C(C=C(C4=CC=C(C5=C(OCCCCCCCC)C(OCCCCCCCC)=C(C6=CC=C(C)S6)C7=NSN=C57)S4)S8)C8=C2C9=CC(OCCCCCCCC)=C(OCCCCCCCC)C=C9)S1
1174	PBDTT-fDTBO	S490	2.88 	2.75 	1.050 	5.530 	0.496 	123.8 	88.4 	1.40 	1173	5.64 	3.73 	1.91 	CC1=CC2=C(C(C3=CC(CCCCCCCCCC)=C(CCCCCCCCCC)S3)=C(C=C(C4=CC5=C(C(SC(C)=C6)=C6C7=NON=C75)S4)S8)C8=C2C9=CC(CCCCCCCCCC)=C(CCCCCCCCCC)S9)S1
1175	PBDTO-fDTBO	S490	2.80 	2.75 	1.020 	5.410 	0.507 	172.3 	89.3 	1.93 	1041	5.56 	3.57 	1.99 	CC1=CC2=C(C(OCC(CCCCCCCCCC)CCCCCCCC)=C(C=C(C3=CC4=C(C(SC(C)=C5)=C5C6=NON=C64)S3)S7)C7=C2OCC(CCCCCCCCCC)CCCCCCCC)S1
1176	TBFPF-BT	S491	6.80 	6.80 	0.800 	12.120 	0.710 	53.4 	38.5 	1.38 	1201	5.28 	3.60 	1.68 	CC1=CC=C(C2=C(OCCCCCCCC)C(OCCCCCCCC)=C(C3=CC=C(C4=CC5=C(C6=CC=C(OCC(CCCC)CC)C(F)=C6)C7=C(C=C(C)O7)C(C8=CC(F)=C(OCC(CC)CCCC)C=C8)=C5S4)S3)C9=NSN=C92)S1
1177	TBFPF-BO	S491	5.98 	5.98 	0.890 	10.350 	0.650 	51.6 	32.3 	1.59 	1185	5.38 	3.69 	1.69 	CC1=CC=C(C2=C(OCCCCCCCC)C(OCCCCCCCC)=C(C3=CC=C(C4=CC5=C(C6=CC=C(OCC(CCCC)CC)C(F)=C6)C7=C(C=C(C)S7)C(C8=CC(F)=C(OCC(CC)CCCC)C=C8)=C5O4)S3)C9=NON=C92)S1
1178	P1	S492	4.36 	4.36 	0.580 	12.980 	0.583 	21.7 	12.5 	1.74 	1648	5.12 	3.56 	1.23 	CC1=C2C(C(N1CC(CCCCCCCCCC)CCCCCCCC)=O)=C(C3=CC=C(C4=CC=C(C5=C(CCCCCC)C=C(C6=C(C(N(CCCCCCCC)C7=O)=O)C7=C(C8=CC(CCCCCC)=C(C9=CC=C(C%10=CC=C(C)S%10)S9)S8)S6)S5)S4)S3)N(CC(CCCCCCCC)CCCCCCCCCC)C2=O
1179	P2	S492	3.66 	3.66 	0.610 	9.330 	0.645 	30.4 	18.0 	1.69 	1519	5.14 	3.58 	1.28 	CC1=C2C(C(N1CC(CCCCCCCCCC)CCCCCCCC)=O)=C(C3=CC=C(C4=CC=C(C5=C(CCCCCC)C=C(C6=CC=C(C7=CC(CCCCCC)=C(C8=CC=C(C9=CC=C(C)S9)S8)S7)C%10=NSN=C%106)S5)S4)S3)N(CC(CCCCCCCC)CCCCCCCCCC)C2=O
1180	P3	S492	0.45 	0.45 	0.620 	1.600 	0.451 	35.0 	24.3 	1.44 	1555	5.22 	3.75 	1.21 	CC1=C2C(C(N1CC(CCCCCCCCCC)CCCCCCCC)=O)=C(C3=CC=C(C4=CC=C(C5=C(CCCCCC)C=C(C6=C(F)C(F)=C(C7=CC(CCCCCC)=C(C8=CC=C(C9=CC=C(C)S9)S8)S7)C%10=NSN=C%106)S5)S4)S3)N(CC(CCCCCCCC)CCCCCCCCCC)C2=O
1181	P4	S492	2.79 	2.79 	0.720 	5.930 	0.653 	62.7 	40.5 	1.55 	1484	5.24 	3.64 	1.22 	CC1=C2C(C(N1CC(CCCCCCCCCC)CCCCCCCC)=O)=C(C3=CC=C(C4=C(CCCCCC)C=C(C5=C(C(N(CCCCCCCC)C6=O)=O)C6=C(C7=CC(CCCCCC)=C(C8=CC=C(C)S8)S7)S5)S4)S3)N(CC(CCCCCCCC)CCCCCCCCCC)C2=O
1182	PSB-DFBT	S493	1.88 	1.80 	0.760 	6.390 	0.390 	58.3 	30.2 	1.93 	1053	5.39 	3.54 	2.08 	CC1=CC2=C(C(C3=CC=C(SCC(CCCCCC)CCCCCCCC)C=C3)=C(C=C(C4=C(F)C(F)=C(C)C5=NSN=C54)S6)C6=C2C7=CC=C(SCC(CCCCCC)CCCCCCCC)C=C7)S1
1183	PSB-DTDFBT	S493	0.48 	0.41 	0.580 	2.970 	0.280 	83.6 	40.2 	2.08 	1385	5.30 	3.55 	2.16 	CC1=CC2=C(C(C3=CC=C(SCC(CCCCCC)CCCCCCCC)C=C3)=C(C=C(C4=C(CCCCCC)C=C(C5=C(F)C(F)=C(C6=CC(CCCCCC)=C(C)S6)C7=NSN=C75)S4)S8)C8=C2C9=CC=C(SCC(CCCCCC)CCCCCCCC)C=C9)S1
1184	PSB-FTT	S493	4.45 	4.39 	0.820 	9.500 	0.570 	247.8 	99.9 	2.48 	1195	5.21 	3.41 	1.97 	CC1=CC2=C(C(C3=CC=C(SCC(CCCCCC)CCCCCCCC)C=C3)=C(C=C(C4=C5C(C(F)=C(C(OCC(CC)CCCC)=O)S5)=C(C)S4)S6)C6=C2C7=CC=C(SCC(CCCCCC)CCCCCCCC)C=C7)S1
1185	LGC-D013	S494	7.22 	6.99 	0.870 	11.290 	0.731 	61.4 	49.1 	1.25 	1715	5.56 	3.72 	1.84 	CC1=CC2=C(C(C3=CC=C(CC(CC)CCCC)S3)=C(C=C(C4=C5C(C(N(CCCCCCCCCCCC)C5=O)=O)=C(C6=CC=C(C7=C(CCCCCCCC)C(CCCCCCCC)=C(C8=CC=C(C9=C%10C(C(N(CCCCCCCCCCCC)C%10=O)=O)=C(C)S9)S8)S7)S6)S4)S%11)C%11=C2C%12=CC=C(CC(CC)CCCC)S%12)S1
1186	TQF2-1	S495	4.60 	4.60 	0.930 	8.500 	0.580 	64.4 	26.9 	2.40 	684	6.18 	3.70 	1.80 	CC1=C(F)C(F)=C(C2=CC=C(C)S2)C3=C1N=C(C4=CC=CC(OCCCCCCCC)=C4)C(C5=CC(OCCCCCCCC)=CC=C5)=N3
1187	PTI-1	S495	3.70 	3.70 	0.880 	6.800 	0.620 	127.0 	44.0 	2.90 	821	5.78 	3.95 	1.60 	CC1=CC2=C(/C(C(N2CC(CCCCCC)CCCCCCCC)=O)=C3C(N(CC(CCCCCC)CCCCCCCC)C4=CC(C5=CC=C(C)S5)=CC=C4\3)=O)C=C1
1188	PR11	S495	4.00 	4.00 	0.920 	7.600 	0.570 	90.7 	34.9 	2.60 	1475	5.88 	3.98 	1.58 	CC1=CC=C(C2=C(F)C(F)=C(C3=CC=C(C4=CC=C5C(N(CC(CCCCCCCC)CCCCCC)C(/C5=C6C(C=CC(C)=C7)=C7N(CC(CCCCCC)CCCCCCCC)C\6=O)=O)=C4)S3)C8=C2N=C(C9=CC=CC(OCCCCCCCC)=C9)C(C%10=CC(OCCCCCCCC)=CC=C%10)=N8)S1
1189	PIDTT-DTBO	S496	4.60 	4.47 	0.880 	10.500 	0.497 	73.7 	33.5 	2.20 	1505	5.36 	3.69 	1.69 	CC1=CC2=C(C(C(C3=CC=C(OCC(CC)CCCC)C=C3)(C4=CC=C(OCC(CCCC)CC)C=C4)C5=C6C=C7C(C(SC8=C9SC(C%10=CC=C(C%11=CC=C(C%12=CC=C(C)S%12)C%13=NON=C%11%13)S%10)=C8)=C9C7(C%14=CC=C(OCC(CCCC)CC)C=C%14)C%15=CC=C(OCC(CC)CCCC)C=C%15)=C5)=C6S2)S1
1190	PIDTT-DTBT	S496	4.91 	4.79 	0.860 	10.200 	0.560 	72.7 	30.3 	2.40 	1521	5.31 	3.67 	1.72 	CC1=CC2=C(C(C(C3=CC=C(OCC(CC)CCCC)C=C3)(C4=CC=C(OCC(CCCC)CC)C=C4)C5=C6C=C7C(C(SC8=C9SC(C%10=CC=C(C%11=CC=C(C%12=CC=C(C)S%12)C%13=NSN=C%11%13)S%10)=C8)=C9C7(C%14=CC=C(OCC(CCCC)CC)C=C%14)C%15=CC=C(OCC(CC)CCCC)C=C%15)=C5)=C6S2)S1
1191	PTBTfBTzSi	S497	4.95 	4.95 	0.980 	9.530 	0.530 	20.2 	10.4 	1.94 	1182	5.38 	3.67 	1.53 	CC1=CC=C(C2=CC=C(C3=CC=C(C4=C(F)C=C(C5=CC6=C(C(SC(C7=CC(F)=C(C)C8=NN(CCCCCC)N=C78)=C9)=C9[Si]6(CCCCCCCC)CCCCCCCC)S5)C%10=NN(CCCCCC)N=C4%10)S3)C%11=NSN=C2%11)S1
1192	PBDTS-FBT	S498	1.42 	1.42 	0.800 	6.650 	0.303 	9.3 	8.9 	1.05 	840	5.49 	3.46 	1.73 	CC1=CC2=C(C(C3=CC=C(SCC(CCCC)CC)S3)=C(C=C(C4=C(F)C(F)=C(C)C5=NSN=C54)S6)C6=C2C7=CC=C(SCC(CCCC)CC)S7)S1
1193	PBDTS-DTFBT	S498	3.19 	3.19 	0.830 	8.270 	0.464 	34.5 	25.2 	1.37 	1172	5.47 	3.54 	1.69 	CC1=CC2=C(C(C3=CC=C(SCC(CCCC)CC)S3)=C(C=C(C4=C(CCCCCC)C=C(C5=C(F)C(F)=C(C6=CC(CCCCCC)=C(C)S6)C7=NSN=C75)S4)S8)C8=C2C9=CC=C(SCC(CCCC)CC)S9)S1
1194	PBDT-TPD	S498	2.14 	2.14 	0.930 	5.230 	0.416 	10.3 	4.6 	2.23 	933	5.51 	3.34 	1.88 	CC1=CC2=C(C(C3=CC=C(SCC(CCCC)CC)S3)=C(C=C(C4=C5C(C(N(CC(CC)CCCC)C5=O)=O)=C(C)S4)S6)C6=C2C7=CC=C(SCC(CCCC)CC)S7)S1
1195	PBDTS-DPP	S498	2.41 	2.41 	0.780 	7.790 	0.396 	10.9 	6.7 	1.62 	1192	5.30 	3.45 	1.45 	CC1=CC2=C(C(C3=CC=C(SCC(CCCC)CC)S3)=C(C=C(C4=CC=C(C5=C6C(C(N5CC(CC)CCCC)=O)=C(C7=CC=C(C)S7)N(CC(CCCC)CC)C6=O)S4)S8)C8=C2C9=CC=C(SCC(CCCC)CC)S9)S1
1196	PDTTDPP-EH	S499	2.22 	2.22 	0.540 	8.000 	0.510 	46.8 	13.0 	3.60 	1247	5.11 	3.69 	1.42 	CC1=CC(CCCCCCCCCCCC)=C(C2=CC(SC3=C4SC(C5=C(CCCCCCCCCCCC)C=C(C6=CC=C(C(N(CC(CCCC)CC)C7=O)=C8C7=C(C9=CC=C(C)S9)N(CC(CC)CCCC)C8=O)S6)S5)=C3)=C4S2)S1
1197	PDTTDPP-BO	S499	2.93 	2.93 	0.550 	10.010 	0.540 	64.6 	17.0 	3.80 	1359	5.16 	3.77 	1.39 	CC1=CC(CCCCCCCCCCCC)=C(C2=CC(SC3=C4SC(C5=C(CCCCCCCCCCCC)C=C(C6=CC=C(C(N(CC(CCCC)CCCCCC)C7=O)=C8C7=C(C9=CC=C(C)S9)N(CC(CCCCCC)CCCC)C8=O)S6)S5)=C3)=C4S2)S1
1198	PTTIBT	S500	0.85 	0.85 	0.620 	3.280 	0.420 	24.0 	18.0 	1.30 	655	5.32 	3.50 	1.68 	CC1=CC=C(C2=CC3=C(C(SC(C4=CC=C(C)C5=NSN=C54)=C6)=C6N3C(CCCCCCCC)CCCCCCCC)C=C2)S1
1199	PTTIMBI	S500	2.60 	2.60 	0.690 	7.100 	0.530 	27.0 	12.0 	2.19 	665	5.29 	3.61 	1.54 	CC1=CC=C(C2=CC3=C(C(SC(C4=CC=C(C)C5=NC(C)(C)N=C54)=C6)=C6N3C(CCCCCCCC)CCCCCCCC)C=C2)S1
1200	pDSBT-BHTBT	S501	3.76 	3.76 	0.890 	8.640 	0.490 	14.7 	9.2 	1.60 	942	5.20 	3.40 	1.80 	CC1=CC2=C(C(SC(C3=C(CCCCCC)C=C(C4=CC=C(C5=CC(CCCCCC)=C(C)S5)C6=NSN=C64)S3)=C7)=C7[Si](CCCC)(CCCC)[Si]2(CCCC)CCCC)S1
1201	P1	S502	1.51 	1.44 	0.870 	3.770 	0.460 	25.1 	13.7 	1.83 	1264	5.49 	3.50 	1.99 	CC1=CC(N(CCCCCCCC)C2=C3C=CC(C4=CC=C(C5=C(OCCCCCCCC)C(OCCCCCCCC)=C(C6=CC=C(C)S6)C7=C5N=C(C8=CC=CC(OCCCCCCCC)=C8)C(C9=CC(OCCCCCCCC)=CC=C9)=N7)S4)=C2)=C3C=C1
1202	P2	S502	3.33 	3.21 	0.860 	7.480 	0.520 	21.4 	12.6 	1.69 	1264	5.41 	3.39 	2.02 	CC1=CC(N(CCCCCCCC)C2=C3C=CC(C4=CC=C(C5=C(OCCCCCCCC)C(OCCCCCCCC)=C(C6=CC=C(C)S6)C7=C5N=C(C8=CC=C(OCCCCCCCC)C=C8)C(C9=CC=C(OCCCCCCCC)C=C9)=N7)S4)=C2)=C3C=C1
1203	BDT8TT	S503	1.63 	1.63 	0.770 	4.500 	0.473 	49.4 	26.0 	1.90 	988	5.76 	3.51 	1.33 	CC1=CC2=C(C(OCCCCCCCC)=C(C=C(C3=C4C(C=C(/C=C(C(OCC(CCCCCCCC)CCCCCCCCCC)=O)/C#N)S4)=C(C)S3)S5)C5=C2OCCCCCCCC)S1
